Repository: riskyhomo/Material-Discovery

# Material-Discovery

## Repository Purpose
This repository contains databases, Jupyter notebooks, and analysis tools for discovering and predicting properties of novel aluminum alloy materials. The project focuses on exploring aluminum composition data, performing exploratory data analysis, and building machine learning models for material property prediction.

#### 3. **property_prediciton.ipynb** (Note: filename has typo - 'prediciton')
- **Purpose**: Build and train machine learning models to predict material properties
- **Key Features**:
  - Feature engineering from composition data
  - Model training (Random Forest, XGBoost, Neural Networks)

File: processed_aluminum_data.csv (part 2 of 6)
Unnamed: 0,Processing,Ag,Al,B,Be,Bi,Cd,Co,Cr,Cu,Er,Eu,Fe,Ga,Li,Mg,Mn,Ni,Pb,Sc,Si,Sn,Ti,V,Zn,Zr,Elongation (%),Tensile Strength (MPa),Yield Strength (MPa),class
231.0,Strain Harderned (Hard),0.0,0.940470235,0.0,0.0,0.0,0.0,0.0,0.00150075,0.00050025,0.0,0.0,0.002001001,0.0,0.0,0.0445222609999999,0.0070035019999999,0.0,0.0,0.0,0.002001001,0.0,0.000750375,0.0,0.001250625,0.0,9.0,326.5,246.5,5
232.0,Strain Harderned (Hard),0.0,0.9385,0.0,0.0,0.0,0.0,0.0,0.001,0.0,0.0,0.0,0.0,0.0,0.0,0.0525,0.008,0.0,0.0,0.0,0.0,0.0,0.0,0.0,0.0,0.0,10.0,351.632607,262.000766,5
233.0,Strain Harderned (Hard),0.0,0.992,0.0,0.0,0.0,0.0,0.0,0.0,0.0,0.0,0.0,0.0,0.0,0.0,0.008,0.0,0.0,0.0,0.0,0.0,0.0,0.0,0.0,0.0,0.0,8.0,158.57941100000005,137.89514,5
234.0,Strain Harderned (Hard),0.0,0.992,0.0,0.0,0.0,0.0,0.0,0.0,0.0,0.0,0.0,0.0,0.0,0.0,0.008,0.0,0.0,0.0,0.0,0.0,0.0,0.0,0.0,0.0,0.0,8.0,160.0,140.0,5
235.0,Strain Harderned (Hard),0.0,0.986,0.0,0.0,0.0,0.0,0.0,0.0,0.0,0.0,0.0,0.0,0.0,0.0,0.0139999999999999,0.0,0.0,0.0,0.0,0.0,0.0,0.0,0.0,0.0,0.0,8.0,190.0,165.0,5
236.0,Strain Harderned (Hard),0.0,0.986,0.0,0.0,0.0,0.0,0.0,0.0,0.0,0.0,0.0,0.0,0.0,0.0,0.0139999999999999,0.0,0.0,0.0,0.0,0.0,0.0,0.0,0.0,0.0,0.0,8.0,193.053196,165.474168,5
237.0,Strain Harderned (Hard),0.0,0.978,0.0,0.0,0.0,0.0,0.0,0.0,0.0,0.0,0.0,0.0,0.0,0.0,0.01,0.012,0.0,0.0,0.0,0.0,0.0,0.0,0.0,0.0,0.0,9.0,241.31649500000003,199.947953,5
238.0,Strain Harderned (Hard),0.0,0.978,0.0,0.0,0.0,0.0,0.0,0.0,0.0,0.0,0.0,0.0,0.0,0.0,0.01,0.012,0.0,0.0,0.0,0.0,0.0,0.0,0.0,0.0,0.0,9.0,240.0,200.0,5
239.0,Strain Harderned (Hard),0.0,0.9725,0.0,0.0,0.0,0.0,0.0,0.0025,0.0,0.0,0.0,0.0,0.0,0.0,0.025,0.0,0.0,0.0,0.0,0.0,0.0,0.0,0.0,0.0,0.0,10.0,262.000766,213.737467,5
240.0,Strain Harderned (Hard),0.0,0.9725,0.0,0.0,0.0,0.0,0.0,0.0025,0.0,0.0,0.0,0.0,0.0,0.0,0.025,0.0,0.0,0.0,0.0,0.0,0.0,0.0,0.0,0.0,0.0,10.0,260.0,215.0,5
241.0,Strain Harderned (Hard),0.0,0.9725,0.0,0.0,0.0,0.0,0.0,0.0025,0.0,0.0,0.0,0.0,0.0,0.0,0.025,0.0,0.0,0.0,0.0,0.0,0.0,0.0,0.0,0.0,0.0,10.0,260.0,215.0,5
242.0,Strain Harderned (Hard),0.0,0.971,0.0,0.0,0.0,0.0,0.0,0.0012,0.0,0.0,0.0,0.0,0.0,0.0,0.027,0.0008,0.0,0.0,0.0,0.0,0.0,0.0,0.0,0.0,0.0,10.0,305.0,240.0,5
243.0,Strain Harderned (Hard),0.0,0.969484742,0.0,0.0,0.0,0.0,0.0,0.0,0.001250625,0.0,0.0,0.0035017509999999,0.0,0.0,0.010505253,0.012506253,0.0,0.0,0.0,0.00150075,0.0,0.0,0.0,0.001250625,0.0,8.8,216.0,186.0,5
244.0,Strain Harderned (Hard),0.0,0.967725794,0.0,0.0,0.0,0.0,0.0,0.002501876,0.000500375,0.0,0.0,0.002001501,0.0,0.0,0.025018764,0.000500375,0.0,0.0,0.0,0.001250938,0.0,0.0,0.0,0.000500375,0.0,6.5,246.5,181.0,5
245.0,Strain Harderned (Hard),0.0,0.9635,0.0,0.0,0.0,0.0,0.0,0.001,0.0,0.0,0.0,0.0,0.0,0.0,0.0275,0.008,0.0,0.0,0.0,0.0,0.0,0.0,0.0,0.0,0.0,10.0,303.369308,241.31649500000003,5
246.0,Strain Harderned (Hard),0.0,0.9625,0.0,0.0,0.0,0.0,0.0,0.0025,0.0,0.0,0.0,0.0,0.0,0.0,0.035,0.0,0.0,0.0,0.0,0.0,0.0,0.0,0.0,0.0,0.0,13.0,289.579794,227.526981,5
247.0,Strain Harderned (Hard),0.0,0.9625,0.0,0.0,0.0,0.0,0.0,0.0025,0.0,0.0,0.0,0.0,0.0,0.0,0.035,0.0,0.0,0.0,0.0,0.0,0.0,0.0,0.0,0.0,0.0,13.0,290.0,230.0,5
248.0,Strain Harderned (Hard),0.0,0.9625,0.0,0.0,0.0,0.0,0.0,0.0025,0.0,0.0,0.0,0.0,0.0,0.0,0.035,0.0,0.0,0.0,0.0,0.0,0.0,0.0,0.0,0.0,0.0,13.0,290.0,230.0,5
249.0,Strain Harderned (Hard),0.0,0.958197747,0.0,0.0,0.0,0.0,0.0,0.001251564,0.000500626,0.0,0.0,0.002002503,0.0,0.0,0.027033792,0.0075093869999999,0.0,0.0,0.0,0.001251564,0.0,0.001001252,0.0,0.001251564,0.0,7.0,283.0,203.0,5
250.0,Strain Harderned (Hard),0.0,0.9545,0.0,0.0,0.0,0.0,0.0,0.001,0.0,0.0,0.0,0.0,0.0,0.0,0.04,0.0045,0.0,0.0,0.0,0.0,0.0,0.0,0.0,0.0,0.0,10.0,324.053579,255.106009,5
251.0,Strain Harderned (Hard),0.0,0.954,0.0,0.0,0.0,0.0,0.0,0.0015,0.0,0.0,0.0,0.0,0.0,0.0,0.04,0.0045,0.0,0.0,0.0,0.0,0.0,0.0,0.0,0.0,0.0,10.0,325.0,255.0,5
252.0,Strain Harderned (Hard),0.0,0.95225,0.0,0.0,0.0,0.0,0.0,0.00125,0.001,0.0,0.0,0.004,0.0,0.0,0.027,0.0075,0.0,0.0,0.0,0.0025,0.0,0.002,0.0,0.0025,0.0,10.0,305.0,,5
253.0,Strain Harderned (Hard),0.0,0.946946947,0.0,0.0,0.0,0.0,0.0,0.001501502,0.000500501,0.0,0.0,0.0025025029999999,0.0,0.0,0.04004004,0.004504505,0.0,0.0,0.0,0.002002002,0.0,0.000750751,0.0,0.001251251,0.0,7.0,319.0,240.0,5
254.0,Strain Harderned (Hard),0.0,0.945709282,0.0,0.0,0.0,0.0,0.0,0.000500375,0.000750563,0.0,0.0,0.0017513129999999,0.0,0.0,0.045033775,0.003502627,0.0,0.0,0.0,0.001000751,0.0,0.000500375,0.0,0.001250938,0.0,10.025,338.0,283.0,5
255.0,Strain Harderned (Hard),0.0,0.94,0.0,0.0,0.0,0.0,0.0,0.0015,0.001,0.0,0.0,0.005,0.0,0.0,0.04,0.0045,0.0,0.0,0.0,0.004,0.0,0.0015,0.0,0.0025,0.0,10.0,325.0,,5
256.0,Strain Harderned (Hard),0.0,0.9465,0.0,0.0,0.0,0.0,0.0,0.001,0.0,0.0,0.0,0.0,0.0,0.0,0.0445,0.008,0.0,0.0,0.0,0.0,0.0,0.0,0.0,0.0,0.0,8.0,358.5273640000001,282.685037,5
257.0,Strain Harderned (Hard),0.0,0.940470235,0.0,0.0,0.0,0.0,0.0,0.00150075,0.00050025,0.0,0.0,0.002001001,0.0,0.0,0.0445222609999999,0.0070035019999999,0.0,0.0,0.0,0.002001001,0.0,0.000750375,0.0,0.001250625,0.0,7.0,363.0,283.0,5
258.0,Strain Harderned (Hard),0.0,0.9385,0.0,0.0,0.0,0.0,0.0,0.001,0.0,0.0,0.0,0.0,0.0,0.0,0.0525,0.008,0.0,0.0,0.0,0.0,0.0,0.0,0.0,0.0,0.0,8.0,386.106392,296.474551,5
259.0,Strain Harderned (Hard),0.0,0.934,0.0,0.0,0.0,0.0,0.0,0.0015,0.001,0.0,0.0,0.004,0.0,0.0,0.0445,0.0069999999999999,0.0,0.0,0.0,0.004,0.0,0.0015,0.0,0.0025,0.0,8.0,360.0,,5
260.0,Strain Harderned (Hard),0.0,0.992,0.0,0.0,0.0,0.0,0.0,0.0,0.0,0.0,0.0,0.0,0.0,0.0,0.008,0.0,0.0,0.0,0.0,0.0,0.0,0.0,0.0,0.0,0.0,6.0,180.0,165.0,5
261.0,Strain Harderned (Hard),0.0,0.986,0.0,0.0,0.0,0.0,0.0,0.0,0.0,0.0,0.0,0.0,0.0,0.0,0.0139999999999999,0.0,0.0,0.0,0.0,0.0,0.0,0.0,0.0,0.0,0.0,7.0,205.0,180.0,5
262.0,Strain Harderned (Hard),0.0,0.978,0.0,0.0,0.0,0.0,0.0,0.0,0.0,0.0,0.0,0.0,0.0,0.0,0.01,0.012,0.0,0.0,0.0,0.0,0.0,0.0,0.0,0.0,0.0,5.0,260.0,230.0,5
263.0,Strain Harderned (Hard),0.0,0.9725,0.0,0.0,0.0,0.0,0.0,0.0025,0.0,0.0,0.0,0.0,0.0,0.0,0.025,0.0,0.0,0.0,0.0,0.0,0.0,0.0,0.0,0.0,0.0,8.0,275.0,240.0,5
264.0,Strain Harderned (Hard),0.0,0.9725,0.0,0.0,0.0,0.0,0.0,0.0025,0.0,0.0,0.0,0.0,0.0,0.0,0.025,0.0,0.0,0.0,0.0,0.0,0.0,0.0,0.0,0.0,0.0,8.0,275.0,240.0,5
265.0,Strain Harderned (Hard),0.0,0.969484742,0.0,0.0,0.0,0.0,0.0,0.0,0.001250625,0.0,0.0,0.0035017509999999,0.0,0.0,0.010505253,0.012506253,0.0,0.0,0.0,0.00150075,0.0,0.0,0.0,0.001250625,0.0,6.5,230.5,230.5,5
266.0,Strain Harderned (Hard),0.0,0.967725794,0.0,0.0,0.0,0.0,0.0,0.002501876,0.000500375,0.0,0.0,0.002001501,0.0,0.0,0.025018764,0.000500375,0.0,0.0,0.0,0.001250938,0.0,0.0,0.0,0.000500375,0.0,3.0,268.5,210.5,5
267.0,Strain Harderned (Hard),0.0,0.9625,0.0,0.0,0.0,0.0,0.0,0.0025,0.0,0.0,0.0,0.0,0.0,0.0,0.035,0.0,0.0,0.0,0.0,0.0,0.0,0.0,0.0,0.0,0.0,12.0,310.0,250.0,5
268.0,Strain Harderned (Hard),0.0,0.9625,0.0,0.0,0.0,0.0,0.0,0.0025,0.0,0.0,0.0,0.0,0.0,0.0,0.035,0.0,0.0,0.0,0.0,0.0,0.0,0.0,0.0,0.0,0.0,12.0,310.0,250.0,5
269.0,Strain Harderned (Hard),0.0,0.946946947,0.0,0.0,0.0,0.0,0.0,0.001501502,0.000500501,0.0,0.0,0.0025025029999999,0.0,0.0,0.04004004,0.004504505,0.0,0.0,0.0,0.002002002,0.0,0.000750751,0.0,0.001251251,0.0,4.5,341.0,268.5,5
270.0,Strain Harderned (Hard),0.0,0.996,0.0,0.0,0.0,0.0,0.0,0.0,0.0,0.0,0.0,0.0,0.0,0.0,0.004,0.0,0.0,0.0,0.0,0.0,0.0,0.0,0.0,0.0,0.0,8.0,158.57941100000005,131.000383,5
271.0,Strain Harderned (Hard),0.0,0.9925,0.0,0.0,0.0,0.0,0.0,0.0,0.0,0.0,0.0,0.0,0.0,0.0,0.0075,0.0,0.0,0.0,0.0,0.0,0.0,0.0,0.0,0.0,0.0,12.0,172.368925,158.57941100000005,5
272.0,Strain Harderned (Hard),0.0,0.992,0.0,0.0,0.0,0.0,0.0,0.0,0.0,0.0,0.0,0.0,0.0,0.0,0.008,0.0,0.0,0.0,0.0,0.0,0.0,0.0,0.0,0.0,0.0,5.0,200.0,185.0,5
273.0,Strain Harderned (Hard),0.0,0.992,0.0,0.0,0.0,0.0,0.0,0.0,0.0,0.0,0.0,0.0,0.0,0.0,0.008,0.0,0.0,0.0,0.0,0.0,0.0,0.0,0.0,0.0,0.0,5.0,199.947953,186.158439,5
274.0,Strain Harderned (Hard),0.0,0.992,0.0,0.0,0.0,0.0,0.0,0.0,0.0,0.0,0.0,0.0,0.0,0.0,0.008,0.0,0.0,0.0,0.0,0.0,0.0,0.0,0.0,0.0,0.0,7.0,195.0,165.0,5
275.0,Strain Harderned (Hard),0.0,0.992,0.0,0.0,0.0,0.0,0.0,0.0,0.0,0.0,0.0,0.0,0.0,0.0,0.008,0.0,0.0,0.0,0.0,0.0,0.0,0.0,0.0,0.0,0.0,7.0,193.053196,165.474168,5
276.0,Strain Harderned (Hard),0.0,0.991,0.0,0.0,0.0,0.0,0.0,0.0,0.001,0.0,0.0,0.0,0.0,0.0,0.006,0.002,0.0,0.0,0.0,0.0,0.0,0.0,0.0,0.0,0.0,7.0,193.053196,165.474168,5
277.0,Strain Harderned (Hard),0.0,0.987,0.0,0.0,0.0,0.0,0.0,0.0,0.0,0.0,0.0,0.0,0.0,0.0,0.01,0.003,0.0,0.0,0.0,0.0,0.0,0.0,0.0,0.0,0.0,6.0,205.0,185.0,5
278.0,Strain Harderned (Hard),0.0,0.987,0.0,0.0,0.0,0.0,0.0,0.0,0.0,0.0,0.0,0.0,0.0,0.0,0.01,0.003,0.0,0.0,0.0,0.0,0.0,0.0,0.0,0.0,0.0,6.0,220.63222400000004,206.84271,5
279.0,Strain Harderned (Hard),0.0,0.986,0.0,0.0,0.0,0.0,0.0,0.0,0.001,0.0,0.0,0.0,0.0,0.0,0.01,0.003,0.0,0.0,0.0,0.0,0.0,0.0,0.0,0.0,0.0,6.0,206.84271,186.158439,5
280.0,Strain Harderned (Hard),0.0,0.986,0.0,0.0,0.0,0.0,0.0,0.0,0.0,0.0,0.0,0.0,0.0,0.0,0.0139999999999999,0.0,0.0,0.0,0.0,0.0,0.0,0.0,0.0,0.0,0.0,6.0,220.63222400000004,199.947953,5
281.0,Strain Harderned (Hard),0.0,0.986,0.0,0.0,0.0,0.0,0.0,0.0,0.0,0.0,0.0,0.0,0.0,0.0,0.0139999999999999,0.0,0.0,0.0,0.0,0.0,0.0,0.0,0.0,0.0,0.0,6.0,220.0,200.0,5
282.0,Strain Harderned (Hard),0.0,0.978,0.0,0.0,0.0,0.0,0.0,0.0,0.0,0.0,0.0,0.0,0.0,0.0,0.01,0.012,0.0,0.0,0.0,0.0,0.0,0.0,0.0,0.0,0.0,5.0,282.685037,248.211252,5
283.0,Strain Harderned (Hard),0.0,0.978,0.0,0.0,0.0,0.0,0.0,0.0,0.0,0.0,0.0,0.0,0.0,0.0,0.01,0.012,0.0,0.0,0.0,0.0,0.0,0.0,0.0,0.0,0.0,5.0,285.0,250.0,5
284.0,Strain Harderned (Hard),0.0,0.975,0.0,0.0,0.0,0.0,0.0,0.0,0.0,0.0,0.0,0.0,0.0,0.0,0.025,0.0,0.0,0.0,0.0,0.0,0.0,0.0,0.0,0.0,0.0,5.0,285.0,240.0,5
285.0,Strain Harderned (Hard),0.0,0.9745,0.0,0.0,0.0,0.0,0.0,0.001,0.002,0.0,0.0,0.0069999999999999,0.0,0.0,0.008,0.002,0.0,0.0,0.0,0.003,0.0,0.0,0.0,0.0025,0.0,5.0,200.0,,5
286.0,Strain Harderned (Hard),0.0,0.973,0.0,0.0,0.0,0.0,0.0,0.0,0.001,0.0,0.0,0.0,0.0,0.0,0.025,0.001,0.0,0.0,0.0,0.0,0.0,0.0,0.0,0.0,0.0,5.0,282.685037,241.31649500000003,5
287.0,Strain Harderned (Hard),0.0,0.9725,0.0,0.0,0.0,0.0,0.0,0.0025,0.0,0.0,0.0,0.0,0.0,0.0,0.025,0.0,0.0,0.0,0.0,0.0,0.0,0.0,0.0,0.0,0.0,7.0,290.0,255.0,5
288.0,Strain Harderned (Hard),0.0,0.9725,0.0,0.0,0.0,0.0,0.0,0.0025,0.0,0.0,0.0,0.0,0.0,0.0,0.025,0.0,0.0,0.0,0.0,0.0,0.0,0.0,0.0,0.0,0.0,7.0,290.0,255.0,5
289.0,Strain Harderned (Hard),0.0,0.9725,0.0,0.0,0.0,0.0,0.0,0.0025,0.0,0.0,0.0,0.0,0.0,0.0,0.025,0.0,0.0,0.0,0.0,0.0,0.0,0.0,0.0,0.0,0.0,7.0,289.579794,255.106009,5
290.0,Strain Harderned (Hard),0.0,0.969484742,0.0,0.0,0.0,0.0,0.0,0.0,0.001250625,0.0,0.0,0.0035017509999999,0.0,0.0,0.010505253,0.012506253,0.0,0.0,0.0,0.00150075,0.0,0.0,0.0,0.001250625,0.0,4.8,261.0,250.5,5
291.0,Strain Harderned (Hard),0.0,0.968,0.0,0.0,0.0,0.0,0.0,0.001,0.002,0.0,0.0,0.0069999999999999,0.0,0.0,0.0145,0.001,0.0,0.0,0.0,0.004,0.0,0.0,0.0,0.0025,0.0,6.0,220.0,,5
292.0,Strain Harderned (Hard),0.0,0.967725794,0.0,0.0,0.0,0.0,0.0,0.002501876,0.000500375,0.0,0.0,0.002001501,0.0,0.0,0.025018764,0.000500375,0.0,0.0,0.0,0.001250938,0.0,0.0,0.0,0.000500375,0.0,3.0,283.0,232.5,5
293.0,Strain Harderned (Hard),0.0,0.964,0.0,0.0,0.0,0.0,0.0,0.0,0.0005,0.0,0.0,0.0,0.0,0.0,0.035,0.0005,0.0,0.0,0.0,0.0,0.0,0.0,0.0,0.0,0.0,7.0,317.1588220000001,268.895523,5
294.0,Strain Harderned (Hard),0.0,0.963,0.0,0.0,0.0,0.0,0.0,0.0025,0.001,0.0,0.0,0.004,0.0,0.0,0.025,0.001,0.0,0.0,0.0,0.0025,0.0,0.0,0.0,0.001,0.0,7.0,270.0,,5
295.0,Strain Harderned (Hard),0.0,0.9625,0.0,0.0,0.0,0.0,0.0,0.0025,0.0,0.0,0.0,0.0,0.0,0.0,0.035,0.0,0.0,0.0,0.0,0.0,0.0,0.0,0.0,0.0,0.0,10.0,330.948336,268.895523,5
296.0,Strain Harderned (Hard),0.0,0.9625,0.0,0.0,0.0,0.0,0.0,0.0025,0.0,0.0,0.0,0.0,0.0,0.0,0.035,0.0,0.0,0.0,0.0,0.0,0.0,0.0,0.0,0.0,0.0,10.0,330.0,270.0,5
297.0,Strain Harderned (Hard),0.0,0.9625,0.0,0.0,0.0,0.0,0.0,0.0025,0.0,0.0,0.0,0.0,0.0,0.0,0.035,0.0,0.0,0.0,0.0,0.0,0.0,0.0,0.0,0.0,0.0,10.0,330.0,270.0,5
298.0,Strain Harderned (Hard),0.0,0.962,0.0,0.0,0.0,0.0,0.0,0.0,0.0025,0.0,0.0,0.0069999999999999,0.0,0.0,0.0105,0.0125,0.0,0.0,0.0,0.003,0.0,0.0,0.0,0.0025,0.0,5.0,280.0,,5
299.0,Strain Harderned (Hard),0.0,0.9476,0.0,0.0,0.0,0.0,0.0,0.0012,0.0,0.0,0.0,0.0,0.0,0.0,0.05,0.0012,0.0,0.0,0.0,0.0,0.0,0.0,0.0,0.0,0.0,,415.0,345.0,5
300.0,Strain Harderned (Hard),0.0,0.946946947,0.0,0.0,0.0,0.0,0.0,0.001501502,0.000500501,0.0,0.0,0.0025025029999999,0.0,0.0,0.04004004,0.004504505,0.0,0.0,0.0,0.002002002,0.0,0.000750751,0.0,0.001251251,0.0,3.245,363.0,298.0,5
301.0,Strain Harderned (Hard),0.0,0.946,0.0,0.0,0.0,0.0,0.0,0.001,0.0,0.0,0.0,0.0,0.0,0.0,0.052,0.001,0.0,0.0,0.0,0.0,0.0,0.0,0.0,0.0,0.0,15.0,413.68542,344.73785,5
302.0,Solutionised  + Artificially peak aged,0.0,0.995,0.0,0.0,0.0,0.0,0.0,0.0,0.0,0.0,0.0,0.0,0.0,0.0,0.0,0.0,0.0,0.0,0.005,0.0,0.0,0.0,0.0,0.0,0.0,,,165.0,2
303.0,Solutionised  + Artificially peak aged,0.0,0.999,0.0,0.0,0.0,0.0,0.0,0.0,0.0,0.0,0.0,0.0,0.0,0.0,0.0,0.0,0.0,0.0,0.001,0.0,0.0,0.0,0.0,0.0,0.0,,166.0,132.0,2
304.0,Solutionised  + Artificially peak aged,0.0,0.995,0.0,0.0,0.0,0.0,0.0,0.0,0.0,0.0,0.0,0.0,0.0,0.0,0.0,0.0,0.0,0.0,0.005,0.0,0.0,0.0,0.0,0.0,0.0,,319.0,298.0,2
305.0,Solutionised  + Artificially peak aged,0.0,0.975,0.0,0.0,0.0,0.0,0.0,0.0,0.0,0.0,0.0,0.0,0.0,0.0,0.02,0.0,0.0,0.0,0.005,0.0,0.0,0.0,0.0,0.0,0.0,,401.0,376.0,2
306.0,No Processing,0.0,0.964534,0.0,0.0,0.0,0.0,0.0,1.4e-05,2e-05,0.0,0.0,0.0016,0.0,0.0,0.0297,3.2e-05,0.0,0.0,0.0016,0.0008,0.0,0.0002399999999999,0.0,6e-05,0.0014,10.5,265.0,172.0,1
307.0,No Processing,0.0,0.963397,0.0,0.0,0.0,0.0,0.0,1.3e-05,2e-05,0.0,0.0,0.0015,0.0,0.0,0.0295,3e-05,0.0,0.0,0.0029,0.0009,0.0,0.0002399999999999,0.0,0.0001,0.0014,9.1,322.0,242.0,1
308.0,No Processing,0.0,0.95991,0.0,0.0,0.0,0.0,0.0,1e-05,2e-05,0.0,0.0,0.0016,0.0,0.0,0.0296,3e-05,0.0,0.0,0.0062,0.001,0.0,0.00021,0.0,2e-05,0.0014,9.1,325.0,240.0,1
309.0,No Processing,0.0,0.95785,0.0,0.0,0.0,0.0,0.0,1e-05,3e-05,0.0,0.0,0.0016,0.0,0.0,0.0287,4e-05,0.0,0.0,0.0091,0.0009199999999999,0.0,0.00028,0.0,7e-05,0.0014,10.4,320.0,220.0,1
310.0,No Processing,0.0,0.9999,0.0,0.0,0.0,0.0,0.0,0.0,0.0,0.0,0.0,0.0001,0.0,0.0,0.0,0.0,0.0,0.0,0.0,0.0,0.0,0.0,0.0,0.0,0.0,50.0,44.8159205,10.3421355,1
311.0,No Processing,0.0,0.999714,0.0,0.0,0.0,0.0,0.0,0.0,6e-05,0.0,0.0,6e-05,0.0,0.0,6e-05,2e-05,0.0,0.0,0.0,6e-05,0.0,2e-05,0.0,6e-06,0.0,50.0,45.0,,1
312.0,No Processing,0.0,0.9988,0.0,0.0,0.0,0.0,0.0,0.0,0.0012,0.0,0.0,0.0,0.0,0.0,0.0,0.0,0.0,0.0,0.0,0.0,0.0,0.0,0.0,0.0,0.0,35.0,90.0,35.0,1
313.0,No Processing,0.0,0.998749062,0.0,0.0,0.0,0.0,0.0,0.0,0.000250188,0.0,0.0,0.0,0.0,0.0,0.0,0.000250188,0.0,0.0,0.0,0.0,0.0,0.000250188,0.0,0.000500375,0.0,35.0,90.5,40.0,1
314.0,No Processing,0.0,0.998,0.0,0.0,0.0,0.0,0.0,0.0,0.0005,0.0,0.0,0.0001,0.0,0.0,0.0,0.0,0.0,0.0,0.0,0.001,0.0,0.0004,0.0,0.0,0.0,45.0,62.052813,20.684271,1
315.0,No Processing,0.0,0.99769954,0.0,0.0,0.0,0.0,0.0,0.0,0.00015003,0.0,0.0,0.00075015,0.00015003,0.0,0.0,0.00010002,0.0,0.0,0.0,0.00075015,0.0,0.00015003,0.00025005,0.0,0.0,32.0,75.0,50.5,1
316.0,No Processing,0.0,0.9973,0.0,0.0,0.0,0.0,0.0,0.0,0.0,0.0,0.0,0.0,0.0,0.0,0.0012,0.0015,0.0,0.0,0.0,0.0,0.0,0.0,0.0,0.0,0.0,35.0,89.63184100000002,34.473785,1
317.0,No Processing,0.0,0.996,0.0,0.0,0.0,0.0,0.0,0.0,0.0,0.0,0.0,0.0,0.0,0.0,0.004,0.0,0.0,0.0,0.0,0.0,0.0,0.0,0.0,0.0,0.0,27.0,89.63184100000002,34.473785,1
318.0,No Processing,0.0,0.996,0.0,0.0,0.0,0.0,0.0,0.0,0.0,0.0,0.0,0.003,0.0,0.0,0.0,0.0,0.0,0.0,0.0,0.001,0.0,0.0,0.0,0.0,0.0,43.0,68.94757,27.579028000000005,1
319.0,No Processing,0.0,0.995848547,0.0,0.0,0.0,0.0,0.0,0.0,0.000250088,0.0,0.0,0.0020007,0.0,0.0,0.0,0.000250088,0.0,0.0,0.0,0.001250438,0.0,0.0001500529999999,0.000250088,0.0,0.0,38.05,80.0,35.0,1
320.0,No Processing,0.0,0.995,0.0,0.0,0.0,0.0,0.0,0.0,0.0005,0.0,0.0,0.0002,0.0,0.0,0.0003,0.0003,0.0,0.0,0.0,0.0002,0.0,0.0002,0.003,0.0003,0.0,2.4,75.842327,27.579028000000005,1
321.0,No Processing,0.0,0.995,0.0,0.0,0.0,0.0,0.0,0.0,0.0005,0.0,0.0,0.0002,0.0,0.0,0.0003,0.0003,0.0,0.0,0.0,0.0002,0.0,0.0002,0.003,0.0003,0.0,40.0,75.842327,34.473785,1
322.0,No Processing,0.0,0.9925,0.0,0.0,0.0,0.0,0.0,0.0,0.0,0.0,0.0,0.0,0.0,0.0,0.0075,0.0,0.0,0.0,0.0,0.0,0.0,0.0,0.0,0.0,0.0,32.0,89.63184100000002,27.579028000000005,1
323.0,No Processing,0.0,0.9922,0.0,0.0,0.0,0.0,0.0,0.0,0.0005,0.0,0.0,0.0,0.0,0.0,0.0005,0.0005,0.0,0.0,0.0,0.0055,0.0,0.0003,0.0,0.0005,0.0,40.0,75.0,,1
324.0,No Processing,0.0,0.992,0.0,0.0,0.0,0.0,0.0,0.0,0.0002,0.0,0.0,0.0002,0.0,0.0,0.0,0.0002,0.0,0.0,0.0,0.0069999999999999,0.0,0.0002,0.0,0.0002,0.0,35.0,89.63184100000002,34.473785,1
325.0,No Processing,0.0,0.992,0.0,0.0,0.0,0.0,0.0,0.0,0.0,0.0,0.0,0.0,0.0,0.0,0.008,0.0,0.0,0.0,0.0,0.0,0.0,0.0,0.0,0.0,0.0,25.0,125.0,40.0,1
326.0,No Processing,0.0,0.992,0.0,0.0,0.0,0.0,0.0,0.0,0.0,0.0,0.0,0.0,0.0,0.0,0.008,0.0,0.0,0.0,0.0,0.0,0.0,0.0,0.0,0.0,0.0,25.0,110.31611200000002,41.368542,1
327.0,No Processing,0.0,0.992,0.0,0.0,0.0,0.0,0.0,0.0,0.0,0.0,0.0,0.0,0.0,0.0,0.008,0.0,0.0,0.0,0.0,0.0,0.0,0.0,0.0,0.0,0.0,30.0,124.105626,41.368542,1
328.0,No Processing,0.0,0.991,0.0,0.0,0.0,0.0,0.0,0.0,0.001,0.0,0.0,0.0,0.0,0.0,0.006,0.002,0.0,0.0,0.0,0.0,0.0,0.0,0.0,0.0,0.0,25.0,110.31611200000002,41.368542,1
329.0,No Processing,0.0,0.989,0.0,0.0,0.0,0.0,0.0,0.0,0.0,0.0,0.0,0.0,0.0,0.0,0.0069999999999999,0.0,0.0,0.0,0.0,0.004,0.0,0.0,0.0,0.0,0.0,,89.63184100000002,48.263299,1
330.0,No Processing,0.0,0.989,0.0,0.0,0.0,0.0,0.0,0.0,0.0,0.0,0.0,0.0,0.0,0.0,0.0069999999999999,0.0,0.0,0.0,0.0,0.004,0.0,0.0,0.0,0.0,0.0,,89.63184100000002,48.263299,1
331.0,No Processing,0.0,0.989,0.0,0.0,0.0,0.0,0.0,0.0,0.0,0.0,0.0,0.0,0.0,0.0,0.005,0.006,0.0,0.0,0.0,0.0,0.0,0.0,0.0,0.0,0.0,24.0,115.0,55.0,1
332.0,No Processing,0.0,0.989,0.0,0.0,0.0,0.0,0.0,0.0,0.0,0.0,0.0,0.0,0.0,0.0,0.0069999999999999,0.0,0.0,0.0,0.0,0.004,0.0,0.0,0.0,0.0,0.0,,90.0,50.0,1
333.0,No Processing,0.0,0.9885,0.0,0.0,0.0,0.0,0.0,0.0,0.0025,0.0,0.0,0.0,0.0,0.0,0.006,0.0,0.0,0.0,0.0,0.003,0.0,0.0,0.0,0.0,0.0,30.0,110.31611200000002,41.368542,1
334.0,No Processing,0.0,0.988,0.0,0.0,0.0,0.0,0.0,0.0,0.0,0.0,0.0,0.0,0.0,0.0,0.0,0.012,0.0,0.0,0.0,0.0,0.0,0.0,0.0,0.0,0.0,30.0,110.31611200000002,41.368542,1
335.0,No Processing,0.0,0.98725,0.0,0.0,0.0,0.0,0.0,0.0,0.00125,0.0,0.0,0.0,0.0,0.0,0.0,0.0005,0.0,0.0,0.0,0.01,0.0,0.0,0.0,0.001,0.0,35.0,90.0,,1
336.0,No Processing,0.0,0.987,0.0,0.0,0.0,0.0,0.0,0.0,0.0,0.0,0.0,0.0,0.0,0.0,0.01,0.003,0.0,0.0,0.0,0.0,0.0,0.0,0.0,0.0,0.0,22.0,131.000383,48.263299,1
337.0,No Processing,0.0,0.987,0.0,0.0,0.0,0.0,0.0,0.0,0.0,0.0,0.0,0.0,0.0,0.0,0.01,0.003,0.0,0.0,0.0,0.0,0.0,0.0,0.0,0.0,0.0,22.0,130.0,50.0,1
338.0,No Processing,0.0,0.9868,0.0,0.0,0.0,0.0,0.0,0.0,0.0012,0.0,0.0,0.0,0.0,0.0,0.0,0.012,0.0,0.0,0.0,0.0,0.0,0.0,0.0,0.0,0.0,30.0,110.0,40.0,1
339.0,No Processing,0.0,0.986,0.0,0.0,0.0,0.0,0.0,0.0,0.001,0.0,0.0,0.0,0.0,0.0,0.01,0.003,0.0,0.0,0.0,0.0,0.0,0.0,0.0,0.0,0.0,22.0,131.000383,48.263299,1
340.0,No Processing,0.0,0.986,0.0,0.0,0.0,0.0,0.0,0.0,0.0,0.0,0.0,0.0,0.0,0.0,0.0139999999999999,0.0,0.0,0.0,0.0,0.0,0.0,0.0,0.0,0.0,0.0,24.0,145.0,55.0,1
341.0,No Processing,0.0,0.986,0.0,0.0,0.0,0.0,0.0,0.0,0.0,0.0,0.0,0.0,0.0,0.0,0.0139999999999999,0.0,0.0,0.0,0.0,0.0,0.0,0.0,0.0,0.0,0.0,24.0,144.789897,55.15805600000001,1
342.0,No Processing,0.0,0.984992496,0.0,0.0,0.0,0.0,0.0,0.00050025,0.00050025,0.0,0.0,0.001750875,0.0,0.0,0.006753377,0.00050025,0.0,0.0,0.0,0.004002001,0.0,0.00050025,0.0,0.00050025,0.0,21.95,120.5,50.15,1
343.0,No Processing,0.0,0.9845,0.0,0.0,0.0,0.0,0.0,0.0,0.0,0.0,0.0,0.0,0.0,0.0,0.0035,0.012,0.0,0.0,0.0,0.0,0.0,0.0,0.0,0.0,0.0,25.0,131.000383,55.15805600000001,1
344.0,No Processing,0.0,0.9836,0.0,0.0,0.0,0.0,0.0,0.0005,0.0015,0.0,0.0,0.00575,0.0,0.0,0.0,0.0,0.00695,0.0,0.0,0.0017,0.0,0.0,0.0,0.0,0.0,30.0,110.0,,1
345.0,No Processing,0.0,0.983237428,0.0,0.0,0.0,0.0,0.0,0.000500375,0.001000751,0.0,0.0,0.003502627,0.0,0.0,0.008006005,0.001000751,0.0,0.0,0.0,0.001501126,0.0,0.0,0.0,0.001250938,0.0,26.05,120.0,45.0,1
346.0,No Processing,0.0,0.983,0.0,0.0,0.0,0.0,0.0,0.0,0.0,0.0,0.0,0.006,0.0,0.0,0.0,0.0,0.011,0.0,0.0,0.0,0.0,0.0,0.0,0.0,0.0,30.0,110.31611200000002,41.368542,1
347.0,No Processing,0.0,0.98075,0.0,0.0,0.0,0.0,0.0,0.001,0.001,0.0,0.0,0.0035,0.0,0.0,0.00675,0.001,0.0,0.0,0.0,0.004,0.0,0.001,0.0,0.001,0.0,30.0,90.0,,1
348.0,No Processing,0.0,0.9795,0.0,0.0,0.0,0.0,0.0,0.002,0.0025,0.0,0.0,0.0,0.0,0.0,0.01,0.0,0.0,0.0,0.0,0.006,0.0,0.0,0.0,0.0,0.0,25.0,124.105626,55.15805600000001,1
349.0,No Processing,0.0,0.9792,0.0,0.0,0.0,0.0,0.0,0.002,0.0028,0.0,0.0,0.0,0.0,0.0,0.01,0.0,0.0,0.0,0.0,0.006,0.0,0.0,0.0,0.0,0.0,25.0,125.0,55.0,1
350.0,No Processing,0.0,0.978478478,0.0,0.0,0.0,0.0,0.0,0.000500501,0.000500501,0.0,0.0,0.003503504,0.0,0.0,0.001501502,0.0120120119999999,0.0,0.0,0.0,0.0025025029999999,0.0,0.0,0.0,0.001001001,0.0,25.0,105.0,45.0,1
351.0,No Processing,0.0,0.978,0.0,0.0,0.0,0.0,0.0,0.0,0.0,0.0,0.0,0.0,0.0,0.0,0.01,0.012,0.0,0.0,0.0,0.0,0.0,0.0,0.0,0.0,0.0,20.0,179.26368200000005,68.94757,1
352.0,No Processing,0.0,0.978,0.0,0.0,0.0,0.0,0.0,0.0,0.0,0.0,0.0,0.0,0.0,0.0,0.01,0.012,0.0,0.0,0.0,0.0,0.0,0.0,0.0,0.0,0.0,20.0,180.0,70.0,1
353.0,No Processing,0.0,0.977988994,0.0,0.0,0.0,0.0,0.0,0.0010005,0.00150075,0.0,0.0,0.0035017509999999,0.0,0.0,0.0050025009999999,0.005502751,0.0,0.0,0.0,0.0030015009999999,0.0,0.00050025,0.0,0.002001001,0.0,18.05,110.5,90.5,1
354.0,No Processing,0.0,0.9775,0.0,0.0,0.0,0.0,0.0,0.0025,0.0,0.0,0.0,0.0,0.0,0.0,0.013,0.0,0.0,0.0,0.0,0.0069999999999999,0.0,0.0,0.0,0.0,0.0,35.0,110.31611200000002,55.15805600000001,1
355.0,No Processing,0.0,0.976488244,0.0,0.0,0.0,0.0,0.0,0.00050025,0.0010005,0.0,0.0,0.002501251,0.0,0.0,0.004252126,0.0010005,0.0,0.0,0.0,0.012506253,0.0,0.000750375,0.0,0.0010005,0.0,27.0,100.3,50.15,1
356.0,No Processing,0.0,0.9745,0.0,0.0,0.0,0.0,0.0,0.001,0.002,0.0,0.0,0.0069999999999999,0.0,0.0,0.008,0.002,0.0,0.0,0.0,0.003,0.0,0.0,0.0,0.0025,0.0,30.0,125.0,,1
357.0,No Processing,0.0,0.974,0.0,0.0,0.0,0.0,0.0,0.002,0.0,0.0,0.0,0.0,0.0,0.0,0.013,0.011,0.0,0.0,0.0,0.0,0.0,0.0,0.0,0.0,0.0,18.0,186.158439,75.842327,1
358.0,No Processing,0.0,0.973,0.0,0.0,0.0,0.0,0.0,0.0,0.001,0.0,0.0,0.0,0.0,0.0,0.025,0.001,0.0,0.0,0.0,0.0,0.0,0.0,0.0,0.0,0.0,23.0,179.26368200000005,82.737084,1
359.0,No Processing,0.0,0.9725,0.0,0.0,0.0,0.0,0.0,0.0025,0.0,0.0,0.0,0.0,0.0,0.0,0.025,0.0,0.0,0.0,0.0,0.0,0.0,0.0,0.0,0.0,0.0,25.0,193.053196,89.63184100000002,1
360.0,No Processing,0.0,0.9725,0.0,0.0,0.0,0.0,0.0,0.0025,0.0,0.0,0.0,0.0,0.0,0.0,0.025,0.0,0.0,0.0,0.0,0.0,0.0,0.0,0.0,0.0,0.0,25.0,195.0,90.0,1
361.0,No Processing,0.0,0.9725,0.0,0.0,0.0,0.0,0.0,0.0025,0.0,0.0,0.0,0.0,0.0,0.0,0.025,0.0,0.0,0.0,0.0,0.0,0.0,0.0,0.0,0.0,0.0,25.0,195.0,90.0,1
362.0,No Processing,0.0,0.972472472,0.0,0.0,0.0,0.0,0.0,0.000500501,0.003753754,0.0,0.0,0.0025025029999999,0.0,0.0,0.0060060059999999,0.005005005,0.0,0.0,0.0,0.008008008,0.0,0.000500501,0.0,0.001251251,0.0,26.0,121.5,58.0,1
363.0,No Processing,0.0,0.97225,0.0,0.0,0.0,0.0,0.0,0.0,0.00125,0.0,0.0,0.0069999999999999,0.0,0.0,0.0,0.0125,0.0,0.0,0.0,0.006,0.0,0.0,0.0,0.001,0.0,30.0,110.0,,1
364.0,No Processing,0.0,0.971,0.0,0.0,0.0,0.0,0.0,0.0012,0.0,0.0,0.0,0.0,0.0,0.0,0.027,0.0008,0.0,0.0,0.0,0.0,0.0,0.0,0.0,0.0,0.0,22.0,250.0,115.0,1
365.0,No Processing,0.0,0.9695,0.0,0.0,0.0,0.0,0.0,0.0,0.0025,0.0,0.0,0.0,0.0,0.0,0.008,0.0069999999999999,0.0,0.0,0.0,0.013,0.0,0.0,0.0,0.0,0.0,20.0,144.789897,68.94757,1
366.0,No Processing,0.0,0.969484742,0.0,0.0,0.0,0.0,0.0,0.0,0.001250625,0.0,0.0,0.0035017509999999,0.0,0.0,0.010505253,0.012506253,0.0,0.0,0.0,0.00150075,0.0,0.0,0.0,0.001250625,0.0,25.5,152.5,62.1,1
367.0,No Processing,0.0,0.968968969,0.0,0.0,0.0,0.0,0.0,0.000750751,0.000750751,0.0,0.0,0.0025025029999999,0.0,0.0,0.020520521,0.0030030029999999,0.0,0.0,0.0,0.002002002,0.0,0.000750751,0.0,0.000750751,0.0,19.5,180.0,68.0,1
368.0,No Processing,0.0,0.968968969,0.0,0.0,0.0,0.0,0.0,0.000750751,0.000750751,0.0,0.0,0.0025025029999999,0.0,0.0,0.020520521,0.0030030029999999,0.0,0.0,0.0,0.002002002,0.0,0.000750751,0.0,0.000750751,0.0,19.5,180.0,68.0,1
369.0,No Processing,0.0,0.968468468,0.0,0.0,0.0,0.0,0.0,0.000500501,0.003753754,0.0,0.0,0.0025025029999999,0.0,0.0,0.008008008,0.005005005,0.0,0.0,0.0,0.01001001,0.0,0.000500501,0.0,0.001251251,0.0,25.5,129.5,61.0,1
370.0,No Processing,0.0,0.968,0.0,0.0,0.0,0.0,0.0,0.001,0.002,0.0,0.0,0.0069999999999999,0.0,0.0,0.0145,0.001,0.0,0.0,0.0,0.004,0.0,0.0,0.0,0.0025,0.0,24.0,145.0,,1
371.0,No Processing,0.0,0.967725794,0.0,0.0,0.0,0.0,0.0,0.002501876,0.000500375,0.0,0.0,0.002001501,0.0,0.0,0.025018764,0.000500375,0.0,0.0,0.0,0.001250938,0.0,0.0,0.0,0.000500375,0.0,15.15,181.0,69.45,1
372.0,No Processing,0.0,0.9665,0.0,0.0,0.0,0.0,0.0,0.002,0.003,0.0,0.0,0.0069999999999999,0.0,0.0,0.005,0.0055,0.0,0.0,0.0,0.006,0.0,0.001,0.0,0.004,0.0,24.0,120.0,,1
373.0,No Processing,0.0,0.964,0.0,0.0,0.0,0.0,0.0,0.0,0.0005,0.0,0.0,0.0,0.0,0.0,0.035,0.0005,0.0,0.0,0.0,0.0,0.0,0.0,0.0,0.0,0.0,24.0,227.526981,96.526598,1
374.0,No Processing,0.0,0.964,0.0,0.0,0.0,0.0,0.0,0.001,0.003,0.0,0.0,0.0069999999999999,0.0,0.0,0.004,0.0125,0.0,0.0,0.0,0.006,0.0,0.0,0.0,0.0025,0.0,25.0,130.0,,1
375.0,No Processing,0.0,0.9635,0.0,0.0,0.0,0.0,0.0,0.001,0.0,0.0,0.0,0.0,0.0,0.0,0.0275,0.008,0.0,0.0,0.0,0.0,0.0,0.0,0.0,0.0,0.0,22.0,248.211252,117.210869,1
376.0,No Processing,0.0,0.963,0.0,0.0,0.0,0.0,0.0,0.0025,0.001,0.0,0.0,0.004,0.0,0.0,0.025,0.001,0.0,0.0,0.0,0.0025,0.0,0.0,0.0,0.001,0.0,25.0,195.0,,1
377.0,No Processing,0.0,0.9625,0.0,0.0,0.0,0.0,0.0,0.0025,0.0,0.0,0.0,0.0,0.0,0.0,0.035,0.0,0.0,0.0,0.0,0.0,0.0,0.0,0.0,0.0,0.0,27.0,240.0,115.0,1
378.0,No Processing,0.0,0.9625,0.0,0.0,0.0,0.0,0.0,0.0025,0.0,0.0,0.0,0.0,0.0,0.0,0.035,0.0,0.0,0.0,0.0,0.0,0.0,0.0,0.0,0.0,0.0,27.0,240.0,115.0,1
379.0,No Processing,0.0,0.9625,0.0,0.0,0.0,0.0,0.0,0.0025,0.0,0.0,0.0,0.0,0.0,0.0,0.035,0.0,0.0,0.0,0.0,0.0,0.0,0.0,0.0,0.0,0.0,27.0,241.31649500000003,117.210869,1
380.0,No Processing,0.0,0.962,0.0,0.0,0.0,0.0,0.0,0.0,0.0025,0.0,0.0,0.0069999999999999,0.0,0.0,0.0105,0.0125,0.0,0.0,0.0,0.003,0.0,0.0,0.0,0.0025,0.0,20.0,180.0,,1
381.0,No Processing,0.0,0.95947974,0.0,0.0,0.0,0.0,0.0,0.00050025,0.026013007,0.0,0.0,0.002501251,0.0,0.0,0.004502251,0.002501251,0.0,0.0,0.0,0.002501251,0.0,0.000750375,0.0,0.001250625,0.0,26.5,116.0,56.0,1
382.0,No Processing,0.0,0.958719039,0.0,0.0,0.0,0.0,0.0,0.001501126,0.000500375,0.0,0.0,0.002001501,0.0,0.0,0.031023267,0.002501876,0.0,0.0,0.0,0.002001501,0.0,0.000750563,0.0,0.001000751,0.0,23.65,208.5,100.0,1
383.0,No Processing,0.0,0.958197747,0.0,0.0,0.0,0.0,0.0,0.001251564,0.000500626,0.0,0.0,0.002002503,0.0,0.0,0.027033792,0.0075093869999999,0.0,0.0,0.0,0.001251564,0.0,0.001001252,0.0,0.001251564,0.0,15.0,225.5,87.35,1
384.0,No Processing,0.0,0.958,0.0,0.0,0.0,0.0,0.0,0.0,0.009,0.0,0.0,0.0,0.0,0.0,0.011,0.009,0.0,0.0,0.0,0.013,0.0,0.0,0.0,0.0,0.0,18.0,151.684654,82.737084,1
385.0,No Processing,0.0,0.957,0.0,0.0,0.0,0.0,0.0,0.0,0.01,0.0,0.0,0.0,0.0,0.0,0.011,0.008,0.0,0.0,0.0,0.0139999999999999,0.0,0.0,0.0,0.0,0.0,,150.0,85.0,1
386.0,No Processing,0.0,0.95623906,0.0,0.0,0.0,0.0,0.0,0.002500625,0.000500125,0.0,0.0,0.0020005,0.0,0.0,0.035008752,0.000500125,0.0,0.0,0.0,0.001250313,0.0,0.00100025,0.0,0.00100025,0.0,23.0,235.0,110.5,1
387.0,No Processing,0.0,0.9545,0.0,0.0,0.0,0.0,0.0,0.001,0.0,0.0,0.0,0.0,0.0,0.0,0.04,0.0045,0.0,0.0,0.0,0.0,0.0,0.0,0.0,0.0,0.0,22.0,262.000766,117.210869,1
388.0,No Processing,0.0,0.954,0.0,0.0,0.0,0.0,0.0,0.0015,0.0,0.0,0.0,0.0,0.0,0.0,0.04,0.0045,0.0,0.0,0.0,0.0,0.0,0.0,0.0,0.0,0.0,22.0,260.0,115.0,1
389.0,No Processing,0.0,0.95225,0.0,0.0,0.0,0.0,0.0,0.00125,0.001,0.0,0.0,0.004,0.0,0.0,0.027,0.0075,0.0,0.0,0.0,0.0025,0.0,0.002,0.0,0.0025,0.0,22.0,250.0,,1
390.0,No Processing,0.0,0.95,0.0,0.0,0.0,0.0,0.0,0.0,0.04,0.0,0.0,0.0,0.0,0.0,0.005,0.005,0.0,0.0,0.0,0.0,0.0,0.0,0.0,0.0,0.0,22.0,179.26368200000005,68.94757,1
391.0,No Processing,0.0,0.9488,0.0,0.0,0.0,0.0,0.0,0.00025,0.00025,0.0,0.0,0.0031,0.0,0.0,0.0432,0.0034,0.0,0.0,0.0,0.001,0.0,0.0,0.0,0.0,0.0,28.0,275.0,140.0,1
392.0,No Processing,0.0,0.9488,0.0,0.0,0.0,0.0,0.0,0.00025,0.00025,0.0,0.0,0.0031,0.0,0.0,0.0432,0.0034,0.0,0.0,0.0,0.001,0.0,0.0,0.0,0.0,0.0,28.0,275.0,140.0,1
393.0,No Processing,0.0,0.9485,0.0,0.0,0.0,0.0,0.0,0.003,0.001,0.0,0.0,0.004,0.0,0.0,0.031,0.005,0.0,0.0,0.0,0.004,0.0,0.0015,0.0,0.002,0.0,22.6,229.9,105.1,1
394.0,No Processing,0.0,0.9485,0.0,0.0,0.0,0.0,0.0,0.003,0.001,0.0,0.0,0.004,0.0,0.0,0.031,0.005,0.0,0.0,0.0,0.004,0.0,0.0015,0.0,0.002,0.0,23.9,220.2,105.6,1
395.0,No Processing,0.0,0.9485,0.0,0.0,0.0,0.0,0.0,0.003,0.001,0.0,0.0,0.004,0.0,0.0,0.031,0.005,0.0,0.0,0.0,0.004,0.0,0.0015,0.0,0.002,0.0,25.8,219.5,103.2,1
396.0,No Processing,0.0,0.9476,0.0,0.0,0.0,0.0,0.0,0.0012,0.0,0.0,0.0,0.0,0.0,0.0,0.05,0.0012,0.0,0.0,0.0,0.0,0.0,0.0,0.0,0.0,0.0,,290.0,150.0,1
397.0,No Processing,0.0,0.9475,0.0,0.0,0.0,0.0,0.0,0.0015,0.0,0.0,0.0,0.0,0.0,0.0,0.044,0.0069999999999999,0.0,0.0,0.0,0.0,0.0,0.0,0.0,0.0,0.0,16.0,276.0,124.0,1
398.0,No Processing,0.0,0.9475,0.0,0.0,0.0,0.0,0.0,0.0015,0.0,0.0,0.0,0.0,0.0,0.0,0.044,0.0069999999999999,0.0,0.0,0.0,0.0,0.0,0.0,0.0,0.0,0.0,,290.0,145.0,1
399.0,No Processing,0.0,0.9475,0.0,0.0,0.0,0.0,0.0,0.0015,0.0,0.0,0.0,0.0,0.0,0.0,0.044,0.0069999999999999,0.0,0.0,0.0,0.0,0.0,0.0,0.0,0.0,0.0,16.0,276.0,124.0,1
400.0,No Processing,0.0,0.947,0.0,0.0,0.0,0.0,0.0,0.0012,0.0,0.0,0.0,0.0,0.0,0.0,0.051,0.0008,0.0,0.0,0.0,0.0,0.0,0.0,0.0,0.0,0.0,,310.0,160.0,1
401.0,No Processing,0.0,0.946946947,0.0,0.0,0.0,0.0,0.0,0.001501502,0.000500501,0.0,0.0,0.0025025029999999,0.0,0.0,0.04004004,0.004504505,0.0,0.0,0.0,0.002002002,0.0,0.000750751,0.0,0.001251251,0.0,16.0,253.5,102.0,1
402.0,No Processing,0.0,0.9465,0.0,0.0,0.0,0.0,0.0,0.001,0.0,0.0,0.0,0.0,0.0,0.0,0.0445,0.008,0.0,0.0,0.0,0.0,0.0,0.0,0.0,0.0,0.0,22.0,289.579794,144.789897,1
403.0,No Processing,0.0,0.946,0.0,0.0,0.0,0.0,0.0,0.001,0.0,0.0,0.0,0.0,0.0,0.0,0.052,0.001,0.0,0.0,0.0,0.0,0.0,0.0,0.0,0.0,0.0,35.0,289.579794,151.684654,1
404.0,No Processing,0.0,0.945709282,0.0,0.0,0.0,0.0,0.0,0.000500375,0.000750563,0.0,0.0,0.0017513129999999,0.0,0.0,0.045033775,0.003502627,0.0,0.0,0.0,0.001000751,0.0,0.000500375,0.0,0.001250938,0.0,25.0,280.0,143.0,1
405.0,No Processing,0.0,0.942,0.0,0.0,0.0,0.0,0.0,0.0,0.04,0.0,0.0,0.0,0.0,0.0,0.006,0.0069999999999999,0.0,0.0,0.0,0.005,0.0,0.0,0.0,0.0,0.0,,180.0,70.0,1
406.0,No Processing,0.0,0.940470235,0.0,0.0,0.0,0.0,0.0,0.00150075,0.00050025,0.0,0.0,0.002001001,0.0,0.0,0.0445222609999999,0.0070035019999999,0.0,0.0,0.0,0.002001001,0.0,0.000750375,0.0,0.001250625,0.0,14.0,265.5,120.5,1
407.0,No Processing,0.0,0.94,0.0,0.0,0.0,0.0,0.0,0.0015,0.001,0.0,0.0,0.005,0.0,0.0,0.04,0.0045,0.0,0.0,0.0,0.004,0.0,0.0015,0.0,0.0025,0.0,22.0,260.0,,1
408.0,No Processing,0.0,0.9385,0.0,0.0,0.0,0.0,0.0,0.001,0.0,0.0,0.0,0.0,0.0,0.0,0.0525,0.008,0.0,0.0,0.0,0.0,0.0,0.0,0.0,0.0,0.0,24.0,310.264065,158.57941100000005,1
409.0,No Processing,0.0,0.937,0.0,0.0,0.0,0.002,0.0,0.0,0.045,0.0,0.0,0.0,0.0,0.011,0.0,0.005,0.0,0.0,0.0,0.0,0.0,0.0,0.0,0.0,0.0,19.0,199.947953,82.737084,1
410.0,No Processing,0.0,0.935,0.0,0.0,0.0,0.0,0.0,0.0,0.044,0.0,0.0,0.0,0.0,0.0,0.015,0.006,0.0,0.0,0.0,0.0,0.0,0.0,0.0,0.0,0.0,20.0,185.0,75.0,1
411.0,No Processing,0.0,0.935,0.0,0.0,0.0,0.0,0.0,0.0,0.044,0.0,0.0,0.0,0.0,0.0,0.005,0.008,0.0,0.0,0.0,0.008,0.0,0.0,0.0,0.0,0.0,,185.0,95.0,1
412.0,No Processing,0.0,0.934233558,0.0,0.0,0.0,0.0,0.0,0.001250313,0.000500125,0.0,0.0,0.0020005,0.0,0.0,0.051012753,0.007501875,0.0,0.0,0.0,0.001250313,0.0,0.00100025,0.0,0.001250313,0.0,14.0,276.0,117.0,1
413.0,No Processing,0.0,0.934,0.0,0.0,0.0,0.0,0.0,0.0015,0.001,0.0,0.0,0.004,0.0,0.0,0.0445,0.0069999999999999,0.0,0.0,0.0,0.004,0.0,0.0015,0.0,0.0025,0.0,22.0,290.0,,1
414.0,No Processing,0.0,0.934,0.0,0.0,0.0,0.0,0.0,0.0,0.044,0.0,0.0,0.0,0.0,0.0,0.005,0.008,0.0,0.0,0.0,0.009,0.0,0.0,0.0,0.0,0.0,18.0,186.158439,96.526598,1
415.0,No Processing,0.0,0.934,0.0,0.0,0.0,0.0,0.0,0.0,0.045,0.0,0.0,0.0,0.0,0.0,0.015,0.006,0.0,0.0,0.0,0.0,0.0,0.0,0.0,0.0,0.0,20.0,186.158439,75.842327,1
416.0,No Processing,0.0,0.934,0.0,0.0,0.0,0.0,0.0,0.0,0.0,0.0,0.0,0.0,0.0,0.0,0.06,0.006,0.0,0.0,0.0,0.0,0.0,0.0,0.0,0.0,0.0,20.0,345.0,170.0,1
417.0,No Processing,0.0,0.9334,0.0,0.0,0.0,0.0,0.0,0.0,0.063,0.0,0.0,0.0,0.0,0.0,0.0,0.003,0.0,0.0,0.0,0.0,0.0,0.0006,0.0,0.0,0.0,18.0,170.0,75.0,1
418.0,No Processing,0.0,0.9315,0.0,0.0,0.0,0.0,0.0,0.0,0.063,0.0,0.0,0.0,0.0,0.0,0.0,0.003,0.0,0.0,0.0,0.0,0.0,0.0,0.001,0.0,0.0015,20.0,172.368925,68.94757,1
419.0,No Processing,0.0,0.92825,0.0,0.0,0.0,0.0,0.0,0.00125,0.001,0.0,0.0,0.004,0.0,0.0,0.051,0.0075,0.0,0.0,0.0,0.0025,0.0,0.002,0.0,0.0025,0.0,24.0,310.0,,1
420.0,No Processing,0.0,0.927963982,0.0,0.0,0.0,0.0,0.0,0.00050025,0.043521761,0.0,0.0,0.002501251,0.0,0.0,0.015007504,0.0060030019999999,0.0,0.0,0.0,0.002501251,0.0,0.000750375,0.0,0.001250625,0.0,20.0,185.0,75.0,1
421.0,No Processing,0.0,0.9075,0.0,0.0,0.0,0.0,0.0,0.0,0.01,0.0,0.0,0.0,0.0,0.0,0.0,0.0,0.005,0.0,0.0,0.015,0.0625,0.0,0.0,0.0,0.0,28.0,117.210869,48.263299,1
422.0,No Processing,0.0,0.9007,0.0,0.0,0.0,0.0,0.0,0.0023,0.016,0.0,0.0,0.0,0.0,0.0,0.025,0.0,0.0,0.0,0.0,0.0,0.0,0.0,0.0,0.0559999999999999,0.0,17.0,230.0,105.0,1
423.0,No Processing,0.0,0.9,0.0,0.0,0.0,0.0,0.0,0.003,0.016,0.0,0.0,0.0,0.0,0.0,0.025,0.0,0.0,0.0,0.0,0.0,0.0,0.0,0.0,0.0559999999999999,0.0,17.0,227.526981,103.421355,1
424.0,No Processing,0.0,0.893625538,0.0,0.0,0.0,0.0,0.0,0.002301611,0.016011208,0.0,0.0,0.002501751,0.0,0.0,0.025017512,0.001501051,0.0,0.0,0.0,0.002001401,0.0,0.0010007,0.0,0.056039227,0.0,15.0,225.0,105.0,1
425.0,No Processing,0.0,0.882,0.0,0.0,0.0,0.0,0.0,0.003,0.02,0.0,0.0,0.0,0.0,0.0,0.027,0.0,0.0,0.0,0.0,0.0,0.0,0.0,0.0,0.068,0.0,15.0,227.526981,103.421355,1
426.0,No Processing,0.0,0.8817,0.0,0.0,0.0,0.0,0.0,0.0023,0.02,0.0,0.0,0.0,0.0,0.0,0.0279999999999999,0.0,0.0,0.0,0.0,0.0,0.0,0.0,0.0,0.068,0.0,15.0,230.0,105.0,1
427.0,No Processing,0.0,0.872,0.0,0.0,0.0,0.0,0.0,0.003,0.021,0.0,0.0,0.0,0.0,0.0,0.03,0.0,0.0,0.0,0.0,0.0,0.0,0.0,0.0,0.074,0.0,14.0,255.106009,151.684654,1
428.0,Solutionised + Artificially over aged,0.0,0.9235,0.0001,0.0,0.0,0.0,0.0,0.0,0.0,0.0,0.0,0.0007,0.0,0.0,0.0041,0.0,0.0,0.0,0.0,0.0702,0.0,0.0014,0.0,0.0,0.0,7.4,95.6,80.3,3
429.0,Solutionised + Artificially over aged,0.0,0.9186,0.0001,0.0,0.0,0.0,0.0,0.0,0.0,0.0041,0.0,0.0008,0.0,0.0,0.0032,0.0,0.0,0.0,0.0,0.0721,0.0,0.0011,0.0,0.0,0.0,8.3,100.0,92.4,3
430.0,Solutionised + Artificially over aged,0.0,0.9181,0.0001,0.0,0.0,0.0,0.0,0.0,0.0,0.0022,0.0,0.0008,0.0,0.0,0.0036,0.0,0.0,0.0,0.0,0.0738,0.0,0.0014,0.0,0.0,0.0,12.7,115.7,104.0,3
431.0,Solutionised + Artificially over aged,0.0,0.9235,0.0001,0.0,0.0,0.0,0.0,0.0,0.0,0.0,0.0,0.0007,0.0,0.0,0.0041,0.0,0.0,0.0,0.0,0.0702,0.0,0.0014,0.0,0.0,0.0,3.7,119.3,108.6,3
432.0,Solutionised + Artificially over aged,0.0,0.9186,0.0001,0.0,0.0,0.0,0.0,0.0,0.0,0.0041,0.0,0.0008,0.0,0.0,0.0032,0.0,0.0,0.0,0.0,0.0721,0.0,0.0011,0.0,0.0,0.0,3.3,139.9,119.3,3
433.0,Solutionised + Artificially over aged,0.0,0.9181,0.0001,0.0,0.0,0.0,0.0,0.0,0.0,0.0022,0.0,0.0008,0.0,0.0,0.0036,0.0,0.0,0.0,0.0,0.0738,0.0,0.0014,0.0,0.0,0.0,5.6,165.8,139.2,3
434.0,Solutionised + Cold Worked + Naturally aged,0.0007,0.9208,0.0,0.0,0.0,0.0,0.0,0.0,0.0637,0.0,0.0,0.0057,0.0,0.0,0.0001,0.0018,0.0,0.0,0.0,0.0,0.0,0.0006,0.0,0.0066,0.0,17.0,190.0,140.0,8
435.0,Solutionised + Cold Worked + Naturally aged,0.0,0.916,0.0,0.0,0.0,0.0,0.0,0.0,0.0685,0.0,0.0,0.006,0.0,0.0,0.0001,0.002,0.0,0.0,0.0,0.0,0.0,0.0006,0.0,0.0068,0.0,15.0,210.0,140.0,8
436.0,Solutionised + Cold Worked + Naturally aged,0.0003,0.9153,0.0,0.0,0.0,0.0,0.0,0.0,0.0678,0.0,0.0,0.0062,0.0,0.0,0.0001,0.0019,0.0,0.0,0.0,0.0,0.0,0.0008,0.0,0.0076,0.0,14.0,180.0,145.0,8
437.0,Solutionised + Cold Worked + Naturally aged,0.001,0.9151,0.0,0.0,0.0,0.0,0.0,0.0,0.0684,0.0,0.0,0.0061,0.0,0.0,0.0001,0.0018,0.0,0.0,0.0,0.0,0.0,0.0002,0.0,0.0073,0.0,14.0,185.0,140.0,8
438.0,Naturally aged,0.0007,0.9208,0.0,0.0,0.0,0.0,0.0,0.0,0.0637,0.0,0.0,0.0057,0.0,0.0,0.0001,0.0018,0.0,0.0,0.0,0.0,0.0,0.0006,0.0,0.0066,0.0,25.0,360.0,130.0,8
439.0,Naturally aged,0.0,0.916,0.0,0.0,0.0,0.0,0.0,0.0,0.0685,0.0,0.0,0.006,0.0,0.0,0.0001,0.002,0.0,0.0,0.0,0.0,0.0,0.0006,0.0,0.0068,0.0,26.0,350.0,140.0,8
440.0,Naturally aged,0.0003,0.9153,0.0,0.0,0.0,0.0,0.0,0.0,0.0678,0.0,0.0,0.0062,0.0,0.0,0.0001,0.0019,0.0,0.0,0.0,0.0,0.0,0.0008,0.0,0.0076,0.0,23.0,360.0,145.0,8
441.0,Naturally aged,0.001,0.9151,0.0,0.0,0.0,0.0,0.0,0.0,0.0684,0.0,0.0,0.0061,0.0,0.0,0.0001,0.0018,0.0,0.0,0.0,0.0,0.0,0.0002,0.0,0.0073,0.0,13.0,350.0,150.0,8
442.0,Solutionised  + Artificially peak aged,0.0007,0.9208,0.0,0.0,0.0,0.0,0.0,0.0,0.0637,0.0,0.0,0.0057,0.0,0.0,0.0001,0.0018,0.0,0.0,0.0,0.0,0.0,0.0006,0.0,0.0066,0.0,12.0,480.0,380.0,2
443.0,Solutionised  + Artificially peak aged,0.0,0.916,0.0,0.0,0.0,0.0,0.0,0.0,0.0685,0.0,0.0,0.006,0.0,0.0,0.0001,0.002,0.0,0.0,0.0,0.0,0.0,0.0006,0.0,0.0068,0.0,8.0,440.0,330.0,2
444.0,Solutionised  + Artificially peak aged,0.0003,0.9153,0.0,0.0,0.0,0.0,0.0,0.0,0.0678,0.0,0.0,0.0062,0.0,0.0,0.0001,0.0019,0.0,0.0,0.0,0.0,0.0,0.0008,0.0,0.0076,0.0,4.0,420.0,360.0,2
445.0,Solutionised  + Artificially peak aged,0.001,0.9151,0.0,0.0,0.0,0.0,0.0,0.0,0.0684,0.0,0.0,0.0061,0.0,0.0,0.0001,0.0018,0.0,0.0,0.0,0.0,0.0,0.0002,0.0,0.0073,0.0,2.0,400.0,360.0,2
446.0,Solutionised + Artificially over aged,0.0,0.88282,0.0,0.0,0.0,0.0,0.0,0.0018,0.017,0.0,0.0,0.0022,0.0,0.0,0.0275,0.0,0.001,0.0,0.0,0.0006,0.0,0.00028,0.0,0.0668,0.0,,545.0,515.0,4
447.0,Solutionised + Artificially over aged,0.0,0.8945,0.0,0.0,0.0,0.0,0.0,0.0,0.0145,0.0,0.0,0.0006,0.0,0.0,0.0175,0.0,0.0,0.0,0.0,0.0002,0.0,0.0,0.0,0.0715,0.0012,12.5,578.0,528.0,4
448.0,Solutionised + Artificially over aged,0.0,0.8945,0.0,0.0,0.0,0.0,0.0,0.0,0.0145,0.0,0.0,0.0006,0.0,0.0,0.0175,0.0,0.0,0.0,0.0,0.0002,0.0,0.0,0.0,0.0715,0.0012,13.0,509.0,430.0,4
449.0,Solutionised + Artificially over aged,0.0,0.8945,0.0,0.0,0.0,0.0,0.0,0.0,0.0145,0.0,0.0,0.0006,0.0,0.0,0.0175,0.0,0.0,0.0,0.0,0.0002,0.0,0.0,0.0,0.0715,0.0012,11.0,578.0,528.0,4
450.0,Solutionised  + Artificially peak aged,0.0,0.8945,0.0,0.0,0.0,0.0,0.0,0.0,0.0145,0.0,0.0,0.0006,0.0,0.0,0.0175,0.0,0.0,0.0,0.0,0.0002,0.0,0.0,0.0,0.0715,0.0012,13.5,582.0,530.0,2
451.0,Solutionised + Artificially over aged,0.0,0.8945,0.0,0.0,0.0,0.0,0.0,0.0,0.0145,0.0,0.0,0.0006,0.0,0.0,0.0175,0.0,0.0,0.0,0.0,0.0002,0.0,0.0,0.0,0.0715,0.0012,10.0,526.0,460.0,4
452.0,Solutionised  + Artificially peak aged,0.0,0.9965,0.0,0.0,0.0,0.0,0.0,0.0,0.0,0.0,0.0,0.0,0.0,0.0,0.0,0.0,0.0,0.0,0.0035,0.0,0.0,0.0,0.0,0.0,0.0,,,190.0,2
453.0,Naturally aged,0.0,0.989,0.0,0.0,0.0,0.0,0.0,0.0,0.0,0.0,0.0,0.0,0.0,0.0,0.0069999999999999,0.0,0.0,0.0,0.0,0.004,0.0,0.0,0.0,0.0,0.0,20.0,151.684654,89.63184100000002,8
454.0,Naturally aged,0.0,0.989,0.0,0.0,0.0,0.0,0.0,0.0,0.0,0.0,0.0,0.0,0.0,0.0,0.0069999999999999,0.0,0.0,0.0,0.0,0.004,0.0,0.0,0.0,0.0,0.0,20.0,151.684654,89.63184100000002,8
455.0,Naturally aged,0.0,0.989,0.0,0.0,0.0,0.0,0.0,0.0,0.0,0.0,0.0,0.0,0.0,0.0,0.0069999999999999,0.0,0.0,0.0,0.0,0.004,0.0,0.0,0.0,0.0,0.0,20.0,150.0,90.0,8
456.0,Naturally aged,0.0,0.989,0.0,0.0,0.0,0.0,0.0,0.0,0.0,0.0,0.0,0.0,0.0,0.0,0.0069999999999999,0.0,0.0,0.0,0.0,0.004,0.0,0.0,0.0,0.0,0.0,20.0,150.0,90.0,8
457.0,Naturally aged,0.0,0.984992496,0.0,0.0,0.0,0.0,0.0,0.00050025,0.00050025,0.0,0.0,0.001750875,0.0,0.0,0.006753377,0.00050025,0.0,0.0,0.0,0.004002001,0.0,0.00050025,0.0,0.00050025,0.0,14.65,124.5,65.0,8
458.0,Naturally aged,0.0,0.983237428,0.0,0.0,0.0,0.0,0.0,0.000500375,0.000500375,0.0,0.0,0.0017513129999999,0.0,0.0,0.005003753,0.000500375,0.0,0.0,0.0,0.007505629,0.0,0.000500375,0.0,0.000500375,0.0,19.5,184.0,113.5,8
459.0,Naturally aged,0.0,0.98075,0.0,0.0,0.0,0.0,0.0,0.001,0.001,0.0,0.0,0.0035,0.0,0.0,0.00675,0.001,0.0,0.0,0.0,0.004,0.0,0.001,0.0,0.001,0.0,20.0,150.0,,8
460.0,Naturally aged,0.0,0.978734051,0.0,0.0,0.0,0.0,0.0,0.001501126,0.001501126,0.0,0.0,0.0017513129999999,0.0,0.0,0.005504128,0.002501876,0.0,0.0,0.0,0.007005254,0.0,0.000500375,0.0,0.001000751,0.0,18.3,184.0,108.5,8
461.0,Naturally aged,0.0,0.976488244,0.0,0.0,0.0,0.0,0.0,0.00050025,0.0010005,0.0,0.0,0.002501251,0.0,0.0,0.004252126,0.0010005,0.0,0.0,0.0,0.012506253,0.0,0.000750375,0.0,0.0010005,0.0,24.5,150.5,90.25,8
