Repository: riskyhomo/Material-Discovery

# Material-Discovery

## Repository Purpose
This repository contains databases, Jupyter notebooks, and analysis tools for discovering and predicting properties of novel aluminum alloy materials. The project focuses on exploring aluminum composition data, performing exploratory data analysis, and building machine learning models for material property prediction.

#### 3. **property_prediciton.ipynb** (Note: filename has typo - 'prediciton')
- **Purpose**: Build and train machine learning models to predict material properties
- **Key Features**:
  - Feature engineering from composition data
  - Model training (Random Forest, XGBoost, Neural Networks)

File: property.csv (part 3 of 5)
doi,name,series,caption,AA_des,YS,UTS,temper,elong,flag,flag_note
10.1016/j.msea.2013.03.084,D/AC,4000,Comparison of ultimate tensile strength (UTS) of as-cast and T6-treated alloys.,,,228.71,T6,,FALSE,
10.1016/j.msea.2013.03.084,D/AC,4000,Comparison of ultimate tensile strength (UTS) of as-cast and T6-treated alloys.,,,210.676,T6,,FALSE,
10.1016/j.msea.2013.03.084,D/AC,4000,Comparison of ultimate tensile strength (UTS) of as-cast and T6-treated alloys.,,,105.288,T6,,FALSE,
10.1016/j.msea.2013.03.084,E/AC,4000,Comparison of ultimate tensile strength (UTS) of as-cast and T6-treated alloys.,,,250.13,T6,,FALSE,
10.1016/j.msea.2013.03.084,E/AC,4000,Comparison of ultimate tensile strength (UTS) of as-cast and T6-treated alloys.,,,215.704,T6,,FALSE,
10.1016/j.msea.2013.03.084,E/AC,4000,Comparison of ultimate tensile strength (UTS) of as-cast and T6-treated alloys.,,,172.228,T6,,FALSE,
10.1016/j.msea.2013.03.084,A/T6,4000,Comparison of ultimate tensile strength (UTS) of as-cast and T6-treated alloys.,,,338.648,T6,,FALSE,
10.1016/j.msea.2013.03.084,A/T6,4000,Comparison of ultimate tensile strength (UTS) of as-cast and T6-treated alloys.,,,274.818,T6,,FALSE,
10.1016/j.msea.2013.03.084,A/T6,4000,Comparison of ultimate tensile strength (UTS) of as-cast and T6-treated alloys.,,,214.422,T6,,FALSE,
10.1016/j.msea.2013.03.084,A/T6,4000,Comparison of ultimate tensile strength (UTS) of as-cast and T6-treated alloys.,,,101.174,T6,,FALSE,
10.1016/j.msea.2013.03.084,B/T6,4000,Comparison of ultimate tensile strength (UTS) of as-cast and T6-treated alloys.,,,337.652,T6,,FALSE,
10.1016/j.msea.2013.03.084,B/T6,4000,Comparison of ultimate tensile strength (UTS) of as-cast and T6-treated alloys.,,,276.098,T6,,FALSE,
10.1016/j.msea.2013.03.084,B/T6,4000,Comparison of ultimate tensile strength (UTS) of as-cast and T6-treated alloys.,,,217.082,T6,,FALSE,
10.1016/j.msea.2013.03.084,B/T6,4000,Comparison of ultimate tensile strength (UTS) of as-cast and T6-treated alloys.,,,103.688,T6,,FALSE,
10.1016/j.msea.2013.03.084,C/T6,4000,Comparison of ultimate tensile strength (UTS) of as-cast and T6-treated alloys.,,,340.212,T6,,FALSE,
10.1016/j.msea.2013.03.084,C/T6,4000,Comparison of ultimate tensile strength (UTS) of as-cast and T6-treated alloys.,,,273.466,T6,,FALSE,
10.1016/j.msea.2013.03.084,C/T6,4000,Comparison of ultimate tensile strength (UTS) of as-cast and T6-treated alloys.,,,214.442,T6,,FALSE,
10.1016/j.msea.2013.03.084,C/T6,4000,Comparison of ultimate tensile strength (UTS) of as-cast and T6-treated alloys.,,,104.688,T6,,FALSE,
10.1016/j.msea.2013.03.084,D/T6,4000,Comparison of ultimate tensile strength (UTS) of as-cast and T6-treated alloys.,,,339.852,T6,,FALSE,
10.1016/j.msea.2013.03.084,D/T6,4000,Comparison of ultimate tensile strength (UTS) of as-cast and T6-treated alloys.,,,269.866,T6,,FALSE,
10.1016/j.msea.2013.03.084,D/T6,4000,Comparison of ultimate tensile strength (UTS) of as-cast and T6-treated alloys.,,,208.888,T6,,FALSE,
10.1016/j.msea.2013.03.084,D/T6,4000,Comparison of ultimate tensile strength (UTS) of as-cast and T6-treated alloys.,,,133.982,T6,,FALSE,
10.1016/j.msea.2013.03.084,E/T6,4000,Comparison of ultimate tensile strength (UTS) of as-cast and T6-treated alloys.,,,346.212,T6,,FALSE,
10.1016/j.msea.2013.03.084,E/T6,4000,Comparison of ultimate tensile strength (UTS) of as-cast and T6-treated alloys.,,,286.266,T6,,FALSE,
10.1016/j.msea.2013.03.084,E/T6,4000,Comparison of ultimate tensile strength (UTS) of as-cast and T6-treated alloys.,,,229.932,T6,,FALSE,
10.1016/j.msea.2013.03.084,E/T6,4000,Comparison of ultimate tensile strength (UTS) of as-cast and T6-treated alloys.,,,143.184,T6,,FALSE,
10.1016/j.msea.2014.01.009,as-cast,4000,Tensile properties of the A357 alloys with different additions of RE under as-cast and T6 heat treatment conditions.,,153,193,T6,2.2,FALSE,
10.1016/j.msea.2014.01.009,as-cast,4000,Tensile properties of the A357 alloys with different additions of RE under as-cast and T6 heat treatment conditions.,,152,208.5,T6,2.75,FALSE,
10.1016/j.msea.2014.01.009,as-cast,4000,Tensile properties of the A357 alloys with different additions of RE under as-cast and T6 heat treatment conditions.,,160.2,228.1,T6,2.97,FALSE,
10.1016/j.msea.2014.01.009,as-cast,4000,Tensile properties of the A357 alloys with different additions of RE under as-cast and T6 heat treatment conditions.,,153,226,T6,2.83,FALSE,
10.1016/j.msea.2014.01.009,T6,4000,Tensile properties of the A357 alloys with different additions of RE under as-cast and T6 heat treatment conditions.,,286,310,T6,2.56,FALSE,
10.1016/j.msea.2014.01.009,T6,4000,Tensile properties of the A357 alloys with different additions of RE under as-cast and T6 heat treatment conditions.,,290,322.3,T6,3.12,FALSE,
10.1016/j.msea.2014.01.009,T6,4000,Tensile properties of the A357 alloys with different additions of RE under as-cast and T6 heat treatment conditions.,,312.2,349.1,T6,3.89,FALSE,
10.1016/j.msea.2014.01.009,T6,4000,Tensile properties of the A357 alloys with different additions of RE under as-cast and T6 heat treatment conditions.,,287,324.2,T6,3.36,FALSE,
10.1016/j.msea.2015.08.029,25,4000,Tensile properties of material AS7GU-T64.,,210,294,T64,8.8,FALSE,
10.1016/s0921-5093(02)00320-9,Al-Si alloy,4000,Some physical and mechanical properties of WCMs/metal composites,,,405.7,,,FALSE,
10.1016/j.jmatprotec.2016.01.030,HE400,4000,Tensile mechanical properties of the as-cast Al-7Si-0.3Mg alloy and extruded Al-7Si-0.3Mg alloy rods.,,89,169,,20.5,FALSE,
10.1016/j.jmatprotec.2016.01.030,HE450,4000,Tensile mechanical properties of the as-cast Al-7Si-0.3Mg alloy and extruded Al-7Si-0.3Mg alloy rods.,,86,171,,20.2,FALSE,
10.1016/j.jmatprotec.2016.01.030,HE500,4000,Tensile mechanical properties of the as-cast Al-7Si-0.3Mg alloy and extruded Al-7Si-0.3Mg alloy rods.,,101,187,,16.6,FALSE,
10.1016/j.jmatprotec.2016.01.030,As-cast,4000,Tensile mechanical properties of the as-cast Al-7Si-0.3Mg alloy and extruded Al-7Si-0.3Mg alloy rods.,,115,168,,2.5,FALSE,
10.1016/j.jmatprotec.2016.01.030,As-cast(T6),4000,Tensile mechanical properties of the T6 heat treated cast Al-7Si-0.3Mg alloy and extruded rods.,,236,282,T6,1.9,FALSE,
10.1016/j.jmatprotec.2016.01.030,HE400(T6),4000,Tensile mechanical properties of the T6 heat treated cast Al-7Si-0.3Mg alloy and extruded rods.,,212,272,T6,8.2,FALSE,
10.1016/j.jmatprotec.2016.01.030,HE450(T6),4000,Tensile mechanical properties of the T6 heat treated cast Al-7Si-0.3Mg alloy and extruded rods.,,214,268,T6,8.4,FALSE,
10.1016/j.jmatprotec.2016.01.030,HE500(T6),4000,Tensile mechanical properties of the T6 heat treated cast Al-7Si-0.3Mg alloy and extruded rods.,,213,274,T6,10.8,FALSE,
10.1016/j.jallcom.2014.04.030,A390+Al-3P,4000,Chemical compositions and mechanical properties of A390 alloy before and after modification.,,,297.1,,,FALSE,
10.1016/j.jallcom.2014.04.030,A390+Al-10Fe-3.2P,4000,Chemical compositions and mechanical properties of A390 alloy before and after modification.,,,317.2,,,FALSE,
10.1016/j.jallcom.2017.04.084,w/o,4000,Effect of UST and transition elements on tensile properties at room and elevated temperatures of T7 piston alloys.,,0.71,38.5,T7,63,FALSE,
10.1016/j.jallcom.2017.04.084,w/,4000,Effect of UST and transition elements on tensile properties at room and elevated temperatures of T7 piston alloys.,,0.65,39.7,T7,65.5,FALSE,
10.1016/j.jallcom.2017.04.084,w/o,4000,Effect of UST and transition elements on tensile properties at room and elevated temperatures of T7 piston alloys.,,0.89,39.8,T7,65.5,FALSE,
10.1016/j.jallcom.2017.04.084,w/,4000,Effect of UST and transition elements on tensile properties at room and elevated temperatures of T7 piston alloys.,,0.78,39.8,T7,68.5,FALSE,
10.1016/j.jallcom.2017.04.084,w/o,4000,Effect of UST and transition elements on tensile properties at room and elevated temperatures of T7 piston alloys.,,0.49,41.5,T7,67,FALSE,
10.1016/j.jallcom.2017.04.084,w/,4000,Effect of UST and transition elements on tensile properties at room and elevated temperatures of T7 piston alloys.,,0.95,43.7,T7,68.1,FALSE,
10.1016/j.jallcom.2017.04.084,w/o,4000,Effect of UST and transition elements on tensile properties at room and elevated temperatures of T7 piston alloys.,,0.39,41,T7,67.7,FALSE,
10.1016/j.jallcom.2017.04.084,w/,4000,Effect of UST and transition elements on tensile properties at room and elevated temperatures of T7 piston alloys.,,0.42,42,T7,68.3,FALSE,
10.1016/j.jallcom.2017.04.084,w/o,4000,Effect of UST and transition elements on tensile properties at room and elevated temperatures of T7 piston alloys.,,0.41,45.8,T7,71.9,FALSE,
10.1016/j.jallcom.2017.04.084,w/,4000,Effect of UST and transition elements on tensile properties at room and elevated temperatures of T7 piston alloys.,,0.53,45.3,T7,76.1,FALSE,
10.1016/j.jallcom.2017.09.117,143,4000,Mechanical properties of the base material (LM25AA-SiCp).,,,155,,2,FALSE,
10.1016/j.jallcom.2013.11.145,Group 1,4000,Compositions and mechanical properties of the Al-Si multicomponent alloys.,,,275.6,,,FALSE,
10.1016/j.jallcom.2013.11.145,Group 2,4000,Compositions and mechanical properties of the Al-Si multicomponent alloys.,,,318.3,,,FALSE,
10.1016/j.jallcom.2018.01.138,0Nd,4000,Tensile properties of alloys with different Nd content under as-cast and T6 conditions.,,,263,T6,2.1,FALSE,
10.1016/j.jallcom.2018.01.138,0.03Nd,4000,Tensile properties of alloys with different Nd content under as-cast and T6 conditions.,,,302,T6,3.1,FALSE,
10.1016/j.jallcom.2018.01.138,0.06Nd,4000,Tensile properties of alloys with different Nd content under as-cast and T6 conditions.,,,284,T6,2.7,FALSE,
10.1016/j.jallcom.2018.01.138,0.09Nd,4000,Tensile properties of alloys with different Nd content under as-cast and T6 conditions.,,,269,T6,2.5,FALSE,
10.1016/j.matchar.2016.01.011,Equal channel angular pressing (ECAP),4000,Comparative study of tensile properties with our result and published literature on Al-7%Si alloy.,,,248,,22,FALSE,
10.1016/j.matchar.2016.01.011,High pressure torsion (HPT),4000,Comparative study of tensile properties with our result and published literature on Al-7%Si alloy.,,,240,,85,FALSE,
10.1016/j.matchar.2016.01.011,Accumulative roll bonding (ARB),4000,Comparative study of tensile properties with our result and published literature on Al-7%Si alloy.,,,269,,5.3,FALSE,
10.1016/j.matchar.2016.01.011,Cryorolling (CR),4000,Comparative study of tensile properties with our result and published literature on Al-7%Si alloy.,,,332,,5,FALSE,
10.1016/j.matchar.2016.01.011,FSP 3 pass,4000,Comparative study of tensile properties with our result and published literature on Al-7%Si alloy.,,,200.56,,36.51,FALSE,
10.1016/j.matchar.2016.01.011,ST  +  FSP 3 pass,4000,Comparative study of tensile properties with our result and published literature on Al-7%Si alloy.,,,250.74,,24.45,FALSE,
10.1016/j.wear.2004.05.009,Al-12Si,4000,"Mechanical properties of monolithic Al-12Si alloy, 4vol.% C/Al-12Si, 12vol.% Al2O3/Al-12Si and 4vol.% C/12vol.% Al2O3/Al-12Si composites",,,216,,,FALSE,
10.1016/j.wear.2004.05.009,4vol.% C/Al-12Si,4000,"Mechanical properties of monolithic Al-12Si alloy, 4vol.% C/Al-12Si, 12vol.% Al2O3/Al-12Si and 4vol.% C/12vol.% Al2O3/Al-12Si composites",,,251,,,FALSE,
10.1016/j.wear.2004.05.009,12vol.% Al2O3/Al-12Si,4000,"Mechanical properties of monolithic Al-12Si alloy, 4vol.% C/Al-12Si, 12vol.% Al2O3/Al-12Si and 4vol.% C/12vol.% Al2O3/Al-12Si composites",,,246,,,FALSE,
10.1016/j.wear.2004.05.009,4vol.% C/12vol.% Al2O3/Al-12Si,4000,"Mechanical properties of monolithic Al-12Si alloy, 4vol.% C/Al-12Si, 12vol.% Al2O3/Al-12Si and 4vol.% C/12vol.% Al2O3/Al-12Si composites",,,271,,,FALSE,
10.1016/j.wear.2007.05.011,A356 T6,4000,Mechanical characteristics of tested materials,,276,304.3,T6,13.7,FALSE,
10.1016/j.wear.2007.05.011,Thixo T6,4000,Mechanical characteristics of tested materials,,,341.5,T6,9.2,FALSE,
10.1016/j.wear.2007.01.026,Al-Si alloy,4000,Properties of MMC's and Matrix material used in this study,,,255.6,,,FALSE,
10.1016/j.wear.2007.01.026,Al-Si+5% flyash,4000,Properties of MMC's and Matrix material used in this study,,,273.5,,,FALSE,
10.1016/j.wear.2007.01.026,Al-Si+10% flyash,4000,Properties of MMC's and Matrix material used in this study,,,280.4,,,FALSE,
10.1016/j.wear.2007.01.026,Al-Si+15% flyash,4000,Properties of MMC's and Matrix material used in this study,,,305.8,,,FALSE,
10.1016/s0043-1648(03)00387-9,Al-12Si,4000,"Mechanical properties of monolithic Al-12Si alloy, 4vol.% C/Al-12Si, 12vol.% Al2O3/Al-12Si and 4vol.% C/12vol.% Al2O3/Al-12Si composites",,,216,,,FALSE,
10.1016/s0043-1648(03)00387-9,4vol.% C/Al-12Si,4000,"Mechanical properties of monolithic Al-12Si alloy, 4vol.% C/Al-12Si, 12vol.% Al2O3/Al-12Si and 4vol.% C/12vol.% Al2O3/Al-12Si composites",,,251,,,FALSE,
10.1016/s0043-1648(03)00387-9,12vol.% Al2O3/Al-12Si,4000,"Mechanical properties of monolithic Al-12Si alloy, 4vol.% C/Al-12Si, 12vol.% Al2O3/Al-12Si and 4vol.% C/12vol.% Al2O3/Al-12Si composites",,,246,,,FALSE,
10.1016/s0043-1648(03)00387-9,4vol.% C/12vol.% Al2O3/Al-12Si,4000,"Mechanical properties of monolithic Al-12Si alloy, 4vol.% C/Al-12Si, 12vol.% Al2O3/Al-12Si and 4vol.% C/12vol.% Al2O3/Al-12Si composites",,,271,,,FALSE,
10.1016/j.engfracmech.2013.11.016,197,4000,Mechanical properties of the new precipitation-hardened aluminium alloy (extruded bar).,,,283,,12.2,FALSE,
10.1016/j.jallcom.2016.07.149,HPT 6 GPa,5000,"Grain size and mechanical properties of Al-xMg alloys processed by various SPD procedures [3,41-56].",,490,265,,,TRUE,SPD: see 'name' column for process
10.1016/j.jallcom.2016.07.149,ECAP 6p (B),5000,"Grain size and mechanical properties of Al-xMg alloys processed by various SPD procedures [3,41-56].",,285,450,,,TRUE,SPD: see 'name' column for process
10.1016/j.jallcom.2016.07.149,CCDP 18p,5000,"Grain size and mechanical properties of Al-xMg alloys processed by various SPD procedures [3,41-56].",,,250,,,TRUE,SPD: see 'name' column for process
10.1016/j.jallcom.2016.07.149,HPT 3 GPa (16t),5000,"Grain size and mechanical properties of Al-xMg alloys processed by various SPD procedures [3,41-56].",,,210,,,TRUE,SPD: see 'name' column for process
10.1016/j.jallcom.2016.07.149,HPT 6 GPa (10t),5000,"Grain size and mechanical properties of Al-xMg alloys processed by various SPD procedures [3,41-56].",,440,230,,,TRUE,SPD: see 'name' column for process
10.1016/j.jallcom.2016.07.149,HPT 6 GPa,5000,"Grain size and mechanical properties of Al-xMg alloys processed by various SPD procedures [3,41-56].",,670,86,,,TRUE,SPD: see 'name' column for process
10.1016/j.jallcom.2016.07.149,ECAP 4p,5000,"Grain size and mechanical properties of Al-xMg alloys processed by various SPD procedures [3,41-56].",,400,200,,,TRUE,SPD: see 'name' column for process
10.1016/j.jallcom.2016.07.149,ECAP 8p (A),5000,"Grain size and mechanical properties of Al-xMg alloys processed by various SPD procedures [3,41-56].",,510,250,,,TRUE,SPD: see 'name' column for process
10.1016/j.jallcom.2016.07.149,ECAP 8p (B),5000,"Grain size and mechanical properties of Al-xMg alloys processed by various SPD procedures [3,41-56].",,460,270,,,TRUE,SPD: see 'name' column for process
10.1016/j.jallcom.2016.07.149,CCDP 18p,5000,"Grain size and mechanical properties of Al-xMg alloys processed by various SPD procedures [3,41-56].",,,200,,,TRUE,SPD: see 'name' column for process
10.1016/j.jallcom.2016.07.149,HPT 3 GPa (16t),5000,"Grain size and mechanical properties of Al-xMg alloys processed by various SPD procedures [3,41-56].",,,150,,,TRUE,SPD: see 'name' column for process
10.1016/j.jallcom.2016.07.149,Quasi-Isostatic Forging 523K,5000,"Grain size and mechanical properties of Al-xMg alloys processed by various SPD procedures [3,41-56].",,598,193,,,TRUE,SPD: see 'name' column for process
10.1016/j.jallcom.2016.07.149,HPT 6 GPa,5000,"Grain size and mechanical properties of Al-xMg alloys processed by various SPD procedures [3,41-56].",,800,71,,,TRUE,SPD: see 'name' column for process
10.1016/j.jallcom.2016.07.149,Cryo-milling + consolidation,5000,"Grain size and mechanical properties of Al-xMg alloys processed by various SPD procedures [3,41-56].",,742,26,,,TRUE,SPD: see 'name' column for process
10.1016/j.jallcom.2016.07.149,Plastic consolidation of powders at 753K,5000,"Grain size and mechanical properties of Al-xMg alloys processed by various SPD procedures [3,41-56].",,470,450,,,TRUE,SPD: see 'name' column for process
10.1016/j.jallcom.2016.07.149,ECAP 373K 8p (C),5000,"Grain size and mechanical properties of Al-xMg alloys processed by various SPD procedures [3,41-56].",,430,500,,,TRUE,SPD: see 'name' column for process
10.1016/j.jallcom.2016.07.149,CCDP 18p,5000,"Grain size and mechanical properties of Al-xMg alloys processed by various SPD procedures [3,41-56].",,,100,,,TRUE,SPD: see 'name' column for process
10.1016/j.jallcom.2016.07.149,HPT 5 GPa (5t),5000,"Grain size and mechanical properties of Al-xMg alloys processed by various SPD procedures [3,41-56].",,,150,,,TRUE,SPD: see 'name' column for process
10.1016/j.jallcom.2016.07.149,HE,5000,"Grain size and mechanical properties of Al-xMg alloys processed by various SPD procedures [3,41-56].",,520,190,,,TRUE,SPD: see 'name' column for process
10.1016/j.jallcom.2016.07.149,ECAP + HE,5000,"Grain size and mechanical properties of Al-xMg alloys processed by various SPD procedures [3,41-56].",,595,100,,,TRUE,SPD: see 'name' column for process
10.1016/j.jallcom.2016.07.149,ECAP 6p (Bc),5000,"Grain size and mechanical properties of Al-xMg alloys processed by various SPD procedures [3,41-56].",,600,150,,,TRUE,SPD: see 'name' column for process
10.1016/j.jallcom.2016.07.149,Cryo-milling + HPT consolidation,5000,"Grain size and mechanical properties of Al-xMg alloys processed by various SPD procedures [3,41-56].",,,20,,,TRUE,SPD: see 'name' column for process
10.1016/j.jallcom.2016.07.149,Cryo-milling + HIP consolidation,5000,"Grain size and mechanical properties of Al-xMg alloys processed by various SPD procedures [3,41-56].",,,200,,,TRUE,SPD: see 'name' column for process
10.1016/j.jallcom.2016.07.149,HPT 5 GPa (5t),5000,"Grain size and mechanical properties of Al-xMg alloys processed by various SPD procedures [3,41-56].",,,90,,,TRUE,SPD: see 'name' column for process
10.1016/j.jallcom.2016.07.149,HPT 6 GPa (3t),5000,"Grain size and mechanical properties of Al-xMg alloys processed by various SPD procedures [3,41-56].",,850,130,,,TRUE,SPD: see 'name' column for process
10.1016/j.msea.2017.04.024,CG,5000,Tensile mechanical properties of the CG and UFG Al 5083 alloy at different strain rates.,5083,,274,,30,FALSE,
10.1016/j.msea.2017.04.024,CG,5000,Tensile mechanical properties of the CG and UFG Al 5083 alloy at different strain rates.,5083,,256,,32,FALSE,
10.1016/j.msea.2017.04.024,UFG,5000,Tensile mechanical properties of the CG and UFG Al 5083 alloy at different strain rates.,5083,,324,,19,FALSE,
10.1016/j.msea.2017.04.024,UFG,5000,Tensile mechanical properties of the CG and UFG Al 5083 alloy at different strain rates.,5083,,326,,21,FALSE,
10.1016/j.compositesa.2009.06.007,AZ31,5000,Results of tensile testing of AZ31 and AZ31-1.0 vol%CNT/0.079 AA5052 macrocomposite.,5052,172,263,,10.4,FALSE,
10.1016/j.msea.2009.07.022,90,5000,Nominal chemical compositions (wt.%) and mechanical properties of the aluminum alloy wires.,,,195,,25,FALSE,
10.1007/s11663-016-0727-5,H321,5000,Main Chemical Compositions (Weight Percent) and Mechanical Properties of Two Sheets Materials,,,380,H321,,FALSE,
10.1016/j.jmatprotec.2015.04.003,T40,5000,"Mechanical properties of the as-received materials: ultimate tensile strength (UTS), yield stress (YS), Young module (E), elongation to fracture (A%), Vickers microhardness (HV).",,276,460,T40,,FALSE,
10.1016/j.jmatprotec.2015.04.003,5754 Al,5000,"Mechanical properties of the as-received materials: ultimate tensile strength (UTS), yield stress (YS), Young module (E), elongation to fracture (A%), Vickers microhardness (HV).",5754,80,230,,,FALSE,
10.1016/j.matdes.2016.02.075,Al5052,5000,Mechanical properties of the sheet materials.,5052,211.5,229.9,,14,FALSE,
10.1016/j.matdes.2016.02.075,H62,5000,Mechanical properties of the sheet materials.,,340.3,424.5,H62,37,FALSE,
10.1007/s10853-006-0832-y,Conventional 5052-O sheet,5000,Mechanical properties of the lab-processed sheets and conventionally produced 5052-O Al sheet,5052,90,193,O,25,FALSE,
10.1007/s10853-006-0832-y,Lab-processed sheet (1.6 mm),5000,Mechanical properties of the lab-processed sheets and conventionally produced 5052-O Al sheet,5052,102.1,215.1,O,21.1,FALSE,
10.1007/s10853-006-0832-y,Lab-processed sheet (0.8 mm),5000,Mechanical properties of the lab-processed sheets and conventionally produced 5052-O Al sheet,5052,97.9,217.3,O,20,FALSE,
10.1007/s11837-016-1896-z,0 (aged),5000,Vickers microhardnesses and tensile properties of the Al-0.09 Sc-0.045 Zr/Saffil MMC before and after aging,,128,164,,31,FALSE,
10.1007/s11837-016-1896-z,4 (aged),5000,Vickers microhardnesses and tensile properties of the Al-0.09 Sc-0.045 Zr/Saffil MMC before and after aging,,127,196,,10,FALSE,
10.1007/s11837-016-1896-z,Al-2Cu,5000,"Minimum toughness, UTS and minimum elongation of Al-2Cu/Saffil composite samples with different Saffil short fiber volume fractions ranging from 0 vol.% to 40 vol.%",,,133,,13,FALSE,
10.1007/s11837-016-1896-z,Al-Sc-Zr/4%,5000,"Minimum toughness, UTS and minimum elongation of Al-2Cu/Saffil composite samples with different Saffil short fiber volume fractions ranging from 0 vol.% to 40 vol.%",,,196,,9.7,FALSE,
10.1007/s11837-016-1896-z,Al-Sc-Zr,5000,"Minimum toughness, UTS and minimum elongation of Al-2Cu/Saffil composite samples with different Saffil short fiber volume fractions ranging from 0 vol.% to 40 vol.%",,,164,,26.9,FALSE,
10.1007/s11837-016-1896-z,AA5083-H131,5000,"Minimum toughness, UTS and minimum elongation of Al-2Cu/Saffil composite samples with different Saffil short fiber volume fractions ranging from 0 vol.% to 40 vol.%",5083,,310,H131,12,FALSE,
10.1007/s11837-016-1896-z,AA6061-T6,5000,"Minimum toughness, UTS and minimum elongation of Al-2Cu/Saffil composite samples with different Saffil short fiber volume fractions ranging from 0 vol.% to 40 vol.%",6061,,310,T6,12,FALSE,
10.1016/j.ijfatigue.2013.10.012,70.3,5000,Mechanical properties of 5083-H111 aluminium alloy.,5083,161,302,H111,20,FALSE,
10.1016/j.msea.2007.01.121,5083ZM,5000,The room-temperature mechanical properties of 5083ZM alloys in the extruded state and typical 5000-series alloys with different tempers,5083,253,410,,19,FALSE,
10.1016/j.msea.2007.01.121,5083-O,5000,The room-temperature mechanical properties of 5083ZM alloys in the extruded state and typical 5000-series alloys with different tempers,5083,145,290,,22,FALSE,
10.1016/j.msea.2007.01.121,5083-H343,5000,The room-temperature mechanical properties of 5083ZM alloys in the extruded state and typical 5000-series alloys with different tempers,5083,280,360,H343,8,FALSE,
10.1016/j.msea.2007.01.121,5086-O,5000,The room-temperature mechanical properties of 5083ZM alloys in the extruded state and typical 5000-series alloys with different tempers,5086,115,260,,22,FALSE,
10.1016/j.msea.2007.01.121,5086-H34,5000,The room-temperature mechanical properties of 5083ZM alloys in the extruded state and typical 5000-series alloys with different tempers,5086,255,325,H34,10,FALSE,
10.1016/j.msea.2007.01.121,5052-O,5000,The room-temperature mechanical properties of 5083ZM alloys in the extruded state and typical 5000-series alloys with different tempers,5052,90,195,,25,FALSE,
10.1016/j.msea.2007.01.121,5052-H38,5000,The room-temperature mechanical properties of 5083ZM alloys in the extruded state and typical 5000-series alloys with different tempers,5052,255,270,H38,7,FALSE,
10.1016/j.jmatprotec.2005.02.078,5083/native material,5000,Mechanical properties of the native material and welded joints of Al-Mg alloys (average value from two to four replicates),5083,270,346,,19.7,FALSE,
10.1016/j.jmatprotec.2005.02.078,5083/FSW,5000,Mechanical properties of the native material and welded joints of Al-Mg alloys (average value from two to four replicates),5083,238.3,322.2,,10.4,FALSE,
10.1016/j.jmatprotec.2005.02.078,5059/native material,5000,Mechanical properties of the native material and welded joints of Al-Mg alloys (average value from two to four replicates),5059,280,401,,16.2,FALSE,
10.1016/j.jmatprotec.2005.02.078,5059/FSW,5000,Mechanical properties of the native material and welded joints of Al-Mg alloys (average value from two to four replicates),5059,278.4,367.3,,12.7,FALSE,
10.1016/j.jmatprotec.2005.02.078,5059/MIG,5000,Mechanical properties of the native material and welded joints of Al-Mg alloys (average value from two to four replicates),5059,192.7,296.6,,7.6,FALSE,
10.1007/s11661-014-2330-1,"Strain rate, s-1",5000,"Effect of Pretreatment, FSP, and Strain Rate on the Tensile Properties of Al-Mg Alloy and Al-Mg-TiO2 Nanocomposite",,5.5,5.5,,,FALSE,
10.1007/s11661-014-2330-1,Al-Mg alloy,5000,"Effect of Pretreatment, FSP, and Strain Rate on the Tensile Properties of Al-Mg Alloy and Al-Mg-TiO2 Nanocomposite",,107,180,,,FALSE,
10.1007/s11661-014-2330-1,Al-Mg alloy,5000,"Effect of Pretreatment, FSP, and Strain Rate on the Tensile Properties of Al-Mg Alloy and Al-Mg-TiO2 Nanocomposite",,180,220,,,FALSE,
10.1007/s11661-014-2330-1,Al-Mg alloy,5000,"Effect of Pretreatment, FSP, and Strain Rate on the Tensile Properties of Al-Mg Alloy and Al-Mg-TiO2 Nanocomposite",,88,195,,,FALSE,
10.1007/s11661-014-2330-1,Al-Mg alloy,5000,"Effect of Pretreatment, FSP, and Strain Rate on the Tensile Properties of Al-Mg Alloy and Al-Mg-TiO2 Nanocomposite",,94,193,,,FALSE,
10.1007/s11661-014-2330-1,Al-Mg-TiO2,5000,"Effect of Pretreatment, FSP, and Strain Rate on the Tensile Properties of Al-Mg Alloy and Al-Mg-TiO2 Nanocomposite",,149,211,,,FALSE,
10.1007/s11661-014-2330-1,Al-Mg-TiO2,5000,"Effect of Pretreatment, FSP, and Strain Rate on the Tensile Properties of Al-Mg Alloy and Al-Mg-TiO2 Nanocomposite",,163,248,,,FALSE,
10.1007/s10853-009-3742-y,AZ31,5000,Results of tensile testing of AZ31 and AZ31-1.5 vol.%Al2O3/0.079 AA5052 macrocomposite,5052,172,263,,10.4,FALSE,
10.1007/s11661-009-9971-5,AA5083-H131,5000,"Tensile Properties and Alloy Composition (Presented in Weight Percent Except H, Which is Presented in Parts per Million) for the Three Materials Studied",5083,286,286,H131,,FALSE,
10.1016/j.matdes.2015.06.106,Bal.,5000,Chemical compositions and mechanical properties of 5052-H32 aluminum alloy.,5052,,225,H32,24,FALSE,
10.1016/j.msea.2009.07.067,Coarse-grained Al 5083,5000,"Density, initial yield strength and elastic modulus of the main microconstituents in the tri-modal Al 5083 based composite  and .",5083,,124,,,FALSE,
10.1016/j.matdes.2015.08.121,69.45,5000,Compositions and mechanical properties of AA5052 sheet.,5052,185.26,234.18,,13.78,FALSE,
10.1016/j.msea.2016.12.107,Rolled sheet(T4),5000,Tensile properties of the cast slab and the PB treated and rolled sheets.,,96.9,242.9,T4,20.9,FALSE,
10.1016/j.msea.2016.12.107,Rolled sheet(T6),5000,Tensile properties of the cast slab and the PB treated and rolled sheets.,,179.6,248.6,T6,11.5,FALSE,
10.1016/j.msea.2012.07.074,Al-Si,5000,Typical mechanical properties of aluminium diecast alloys commonly available in industry.,,170,300,,2.5,FALSE,
10.1016/j.msea.2012.07.074,Al-Si,5000,Typical mechanical properties of aluminium diecast alloys commonly available in industry.,,170,320,,3.5,FALSE,
10.1016/j.msea.2012.07.074,Al-Si-Cu,5000,Typical mechanical properties of aluminium diecast alloys commonly available in industry.,,160,320,,2.5,FALSE,
10.1016/j.msea.2012.07.074,Al-Si-Cu,5000,Typical mechanical properties of aluminium diecast alloys commonly available in industry.,,160,320,,3.5,FALSE,
10.1016/j.msea.2012.07.074,Al-Si-Cu,5000,Typical mechanical properties of aluminium diecast alloys commonly available in industry.,,150,310,,3.5,FALSE,
10.1016/j.msea.2012.07.074,Al-Si-Cu,5000,Typical mechanical properties of aluminium diecast alloys commonly available in industry.,,170,330,,2.5,FALSE,
10.1016/j.msea.2012.07.074,Al-Si-Cu-Mg,5000,Typical mechanical properties of aluminium diecast alloys commonly available in industry.,,240,280,,1,FALSE,
10.1016/j.msea.2012.07.074,Al-Si-Cu-Mg,5000,Typical mechanical properties of aluminium diecast alloys commonly available in industry.,,250,320,,1,FALSE,
10.1016/j.msea.2012.07.074,Al-Si-Mg-Cu,5000,Typical mechanical properties of aluminium diecast alloys commonly available in industry.,,270,290,,1,FALSE,
10.1016/j.msea.2012.07.074,Al-Si,5000,Typical mechanical properties of aluminium diecast alloys commonly available in industry.,,140,300,,2.5,FALSE,
10.1016/j.msea.2012.07.074,Al-Si,5000,Typical mechanical properties of aluminium diecast alloys commonly available in industry.,,130,290,,3.5,FALSE,
10.1016/j.msea.2012.07.074,Al-Mg,5000,Typical mechanical properties of aluminium diecast alloys commonly available in industry.,,190,310,,5,FALSE,
10.1016/j.jmatprotec.2009.02.002,HIP/HSRF,5000,Tensile and hardness properties of the Al 5083-plus-B4C nano-composite plates in the longitudinal orientation. Data on Standard Al 5083 H131 are provided for comparison.,5083,397,502,H131,0.9,FALSE,
10.1016/j.jmatprotec.2009.02.002,HIP/QIF,5000,Tensile and hardness properties of the Al 5083-plus-B4C nano-composite plates in the longitudinal orientation. Data on Standard Al 5083 H131 are provided for comparison.,5083,320,471,H131,2,FALSE,
10.1016/j.jmatprotec.2009.02.002,QIF,5000,Tensile and hardness properties of the Al 5083-plus-B4C nano-composite plates in the longitudinal orientation. Data on Standard Al 5083 H131 are provided for comparison.,5083,318,460,H131,1.7,FALSE,
10.1016/j.jmatprotec.2009.02.002,H131,5000,Tensile and hardness properties of the Al 5083-plus-B4C nano-composite plates in the longitudinal orientation. Data on Standard Al 5083 H131 are provided for comparison.,5083,255,338,H131,14,FALSE,
10.1016/j.jmatprotec.2009.02.002,Longitudinal,5000,Compression properties of the Al 5083-plus-B4C nano-composite plates. Data on standard Al 5083 H131 is provided for comparison.,5083,,473,H131,,FALSE,
10.1016/j.jmatprotec.2009.02.002,Transverse,5000,Compression properties of the Al 5083-plus-B4C nano-composite plates. Data on standard Al 5083 H131 is provided for comparison.,5083,,464,H131,,FALSE,
10.1016/j.jmatprotec.2009.02.002,Longitudinal,5000,Compression properties of the Al 5083-plus-B4C nano-composite plates. Data on standard Al 5083 H131 is provided for comparison.,5083,,386,H131,,FALSE,
10.1016/j.jmatprotec.2009.02.002,Transverse,5000,Compression properties of the Al 5083-plus-B4C nano-composite plates. Data on standard Al 5083 H131 is provided for comparison.,5083,,358,H131,,FALSE,
10.1016/j.jmatprotec.2009.02.002,Longitudinal,5000,Compression properties of the Al 5083-plus-B4C nano-composite plates. Data on standard Al 5083 H131 is provided for comparison.,5083,,398,H131,,FALSE,
10.1016/j.jmatprotec.2009.02.002,Transverse,5000,Compression properties of the Al 5083-plus-B4C nano-composite plates. Data on standard Al 5083 H131 is provided for comparison.,5083,,348,H131,,FALSE,
10.1016/j.jmatprotec.2009.02.002,Longitudinal,5000,Compression properties of the Al 5083-plus-B4C nano-composite plates. Data on standard Al 5083 H131 is provided for comparison.,5083,,288,H131,,FALSE,
10.1016/j.jmatprotec.2009.02.002,Transverse,5000,Compression properties of the Al 5083-plus-B4C nano-composite plates. Data on standard Al 5083 H131 is provided for comparison.,5083,,266,H131,,FALSE,
10.1016/j.jmatprotec.2013.11.022,Pure Al,5000,"Tensile test results of the Fe-Al dissimilar materials lap joints made with pure Al, Al-4.5Mg, Al-5Si and Al-12Si filler wires.",,,163.78,,,FALSE,
10.1016/j.jmatprotec.2013.11.022,Al-5Mg,5000,"Tensile test results of the Fe-Al dissimilar materials lap joints made with pure Al, Al-4.5Mg, Al-5Si and Al-12Si filler wires.",,,112.47,,,FALSE,
10.1016/j.jmatprotec.2013.11.022,Al-5Si,5000,"Tensile test results of the Fe-Al dissimilar materials lap joints made with pure Al, Al-4.5Mg, Al-5Si and Al-12Si filler wires.",,,188.75,,,FALSE,
10.1016/j.jmatprotec.2013.11.022,Al-12Si,5000,"Tensile test results of the Fe-Al dissimilar materials lap joints made with pure Al, Al-4.5Mg, Al-5Si and Al-12Si filler wires.",,,205.7,,,FALSE,
10.1007/s11663-010-9375-3,5056-Al,5000,Chemical Composition and Tensile Strength of 5056 Aluminum Alloy Used in this Study,5056,,340,,,FALSE,
10.1007/s11661-011-0722-z,Modified,5000,"Average Mechanical Properties of Tensile Samples from Three Different Orientations (Longitudinal, Transverse, and 45 Deg); for Comparative Purposes, Primary Alloy (AA5754) Properties Are Also Given; the Error Bar Shows the Standard Deviation",,135,239,,,FALSE,
10.1007/s11661-011-0722-z,Modified,5000,"Average Mechanical Properties of Tensile Samples from Three Different Orientations (Longitudinal, Transverse, and 45 Deg); for Comparative Purposes, Primary Alloy (AA5754) Properties Are Also Given; the Error Bar Shows the Standard Deviation",,137,255,,,FALSE,
10.1007/s11661-011-0722-z,Primary,5000,"Average Mechanical Properties of Tensile Samples from Three Different Orientations (Longitudinal, Transverse, and 45 Deg); for Comparative Purposes, Primary Alloy (AA5754) Properties Are Also Given; the Error Bar Shows the Standard Deviation",,122,238,,,FALSE,
10.1016/j.msea.2014.10.030,HA1,5000,Mechanical properties of the AA5083ZrHA1.,5083,125,280,,27,FALSE,
10.1016/j.msea.2014.10.030,ECAP 1 pass,5000,Mechanical properties of the AA5083ZrHA1.,5083,180,310,,28,FALSE,
10.1016/j.msea.2014.10.030,ECAP 2 passes,5000,Mechanical properties of the AA5083ZrHA1.,5083,200,325,,32,FALSE,
10.1016/j.msea.2014.10.030,ECAP 4 passes,5000,Mechanical properties of the AA5083ZrHA1.,5083,230,355,,29,FALSE,
10.1016/j.msea.2014.10.030,ECAP 8 passes,5000,Mechanical properties of the AA5083ZrHA1.,5083,285,390,,28,FALSE,
10.1016/j.msea.2014.10.030,ECAP 12 passes,5000,Mechanical properties of the AA5083ZrHA1.,5083,335,415,,24,FALSE,
10.1016/j.msea.2014.10.030,HA2,5000,Mechanical properties of the AA5083ZrHA2.,5083,125,310,,21,FALSE,
10.1016/j.msea.2014.10.030,ECAP 1 pass,5000,Mechanical properties of the AA5083ZrHA2.,5083,160,310,,24,FALSE,
10.1016/j.msea.2014.10.030,ECAP 2 passes,5000,Mechanical properties of the AA5083ZrHA2.,5083,185,320,,28,FALSE,
10.1016/j.msea.2014.10.030,ECAP 4 passes,5000,Mechanical properties of the AA5083ZrHA2.,5083,220,345,,24,FALSE,
10.1016/j.msea.2014.10.030,ECAP 8 passes,5000,Mechanical properties of the AA5083ZrHA2.,5083,255,375,,23,FALSE,
10.1016/j.msea.2014.10.030,ECAP 12 passes,5000,Mechanical properties of the AA5083ZrHA2.,5083,270,380,,26,FALSE,
10.1007/s11661-015-3079-x,Al 5754,5000,Mechanical Properties of the Base Materials,5754,85,239,,,FALSE,
10.1007/s11661-011-0849-y,forged at 523 K (250 degC),5000,Mechanical Properties for Cryomilled and Forged UFG Plates as Well as Conventional AA 5083,5083,165,521,,,FALSE,
10.1007/s11661-011-0849-y,forged at 623 K (350 degC),5000,Mechanical Properties for Cryomilled and Forged UFG Plates as Well as Conventional AA 5083,5083,149,451,,,FALSE,
10.1007/s11661-011-0849-y,forged at 723 K (450 degC),5000,Mechanical Properties for Cryomilled and Forged UFG Plates as Well as Conventional AA 5083,5083,136,400,,,FALSE,
10.1007/s11661-011-0849-y,H131 (Cold rolled),5000,Mechanical Properties for Cryomilled and Forged UFG Plates as Well as Conventional AA 5083,5083,,287,H131,,FALSE,
10.1007/s11661-011-0849-y,O [Annealed at 686 K (413 degC)],5000,Mechanical Properties for Cryomilled and Forged UFG Plates as Well as Conventional AA 5083,5083,,138,,,FALSE,
10.1016/j.msea.2016.04.029,Al-Mg-Mn,5000,Mechanical properties of Al-Mg-Mn and Al-Mg-Mn-Sc-Zr alloys homogenized at different temperatures for 8 h and annealed at various temperatures for 1  h.,,304,411,,,FALSE,
10.1016/j.msea.2016.04.029,Al-Mg-Mn,5000,Mechanical properties of Al-Mg-Mn and Al-Mg-Mn-Sc-Zr alloys homogenized at different temperatures for 8 h and annealed at various temperatures for 1  h.,,196,360,,,FALSE,
10.1016/j.msea.2016.04.029,Al-Mg-Mn,5000,Mechanical properties of Al-Mg-Mn and Al-Mg-Mn-Sc-Zr alloys homogenized at different temperatures for 8 h and annealed at various temperatures for 1  h.,,186,356,,,FALSE,
10.1016/j.msea.2016.04.029,Al-Mg-Mn-Sc-Zr,5000,Mechanical properties of Al-Mg-Mn and Al-Mg-Mn-Sc-Zr alloys homogenized at different temperatures for 8 h and annealed at various temperatures for 1  h.,,380,460,,,FALSE,
10.1016/j.msea.2016.04.029,Al-Mg-Mn-Sc-Zr,5000,Mechanical properties of Al-Mg-Mn and Al-Mg-Mn-Sc-Zr alloys homogenized at different temperatures for 8 h and annealed at various temperatures for 1  h.,,376,455,,,FALSE,
10.1016/j.msea.2016.04.029,Al-Mg-Mn-Sc-Zr,5000,Mechanical properties of Al-Mg-Mn and Al-Mg-Mn-Sc-Zr alloys homogenized at different temperatures for 8 h and annealed at various temperatures for 1  h.,,358,437,,,FALSE,
10.1016/j.msea.2016.04.029,Al-Mg-Mn-Sc-Zr,5000,Mechanical properties of Al-Mg-Mn and Al-Mg-Mn-Sc-Zr alloys homogenized at different temperatures for 8 h and annealed at various temperatures for 1  h.,,366,459,,,FALSE,
10.1016/j.msea.2016.04.029,Al-Mg-Mn-Sc-Zr,5000,Mechanical properties of Al-Mg-Mn and Al-Mg-Mn-Sc-Zr alloys homogenized at different temperatures for 8 h and annealed at various temperatures for 1  h.,,355,449,,,FALSE,
10.1016/j.msea.2016.04.029,Al-Mg-Mn-Sc-Zr,5000,Mechanical properties of Al-Mg-Mn and Al-Mg-Mn-Sc-Zr alloys homogenized at different temperatures for 8 h and annealed at various temperatures for 1  h.,,350,444,,,FALSE,
10.1016/j.msea.2016.04.029,Al-Mg-Mn-Sc-Zr,5000,Mechanical properties of Al-Mg-Mn and Al-Mg-Mn-Sc-Zr alloys homogenized at different temperatures for 8 h and annealed at various temperatures for 1  h.,,325,451,,,FALSE,
10.1016/j.msea.2016.04.029,Al-Mg-Mn-Sc-Zr,5000,Mechanical properties of Al-Mg-Mn and Al-Mg-Mn-Sc-Zr alloys homogenized at different temperatures for 8 h and annealed at various temperatures for 1  h.,,316,440,,,FALSE,
10.1016/j.msea.2016.04.029,Al-Mg-Mn-Sc-Zr,5000,Mechanical properties of Al-Mg-Mn and Al-Mg-Mn-Sc-Zr alloys homogenized at different temperatures for 8 h and annealed at various temperatures for 1  h.,,313,437,,,FALSE,
10.1016/j.matdes.2010.02.038,AZ31-H24,5000,Materials characteristics in different conditions.,,,282,H24,,FALSE,
10.1016/s1359-6454(02)00259-8,Al-Mg,5000,Mechanical properties,,107,191,,7,FALSE,
10.1016/s1359-6454(02)00259-8,Al-Mg-Sc,5000,Mechanical properties,,172,218,,5,FALSE,
10.1016/j.jclepro.2013.12.056,AA5083,5000,Physical and mechanical properties of AA5083.,5083,305,200,,,FALSE,
10.1016/j.msea.2014.08.057,6063-T4,5000,Mechanical properties of alloy 6063 and sample 70-8.,6063,90,150,T4,,FALSE,
10.1016/j.msea.2014.08.057,6063-T6,5000,Mechanical properties of alloy 6063 and sample 70-8.,6063,170,220,T6,,FALSE,
10.1016/j.msea.2015.10.127,B1,5000,Tensile properties of the as-cast Al-5Mg-0.6Mn alloy tested at different strain rates (Test temperature of 20degC).,,212,357,,17.6,FALSE,
10.1016/j.msea.2015.10.127,B2,5000,Tensile properties of the as-cast Al-5Mg-0.6Mn alloy tested at different strain rates (Test temperature of 20degC).,,213,356,,17.5,FALSE,
10.1016/j.msea.2015.10.127,B3,5000,Tensile properties of the as-cast Al-5Mg-0.6Mn alloy tested at different strain rates (Test temperature of 20degC).,,210,340,,12.1,FALSE,
10.1016/j.msea.2015.10.127,B4,5000,Tensile properties of the as-cast Al-5Mg-0.6Mn alloy tested at different strain rates (Test temperature of 20degC).,,207,333,,10.8,FALSE,
10.1016/j.msea.2015.10.127,B5,5000,Tensile properties of the as-cast Al-5Mg-0.6Mn alloy tested at different strain rates (Test temperature of 20degC).,,207,325,,10.2,FALSE,
10.1016/j.msea.2015.10.127,C1,5000,"Tensile properties of the as-cast Al-5Mg-0.6Mn alloy tested at different temperatures (Strain rate of 6.67x10-4
s-1).",,210,340,,,FALSE,
10.1016/j.msea.2015.10.127,C2,5000,"Tensile properties of the as-cast Al-5Mg-0.6Mn alloy tested at different temperatures (Strain rate of 6.67x10-4
s-1).",,202,281,,,FALSE,
