Repository: riskyhomo/Material-Discovery

# Material-Discovery

## Repository Purpose
This repository contains databases, Jupyter notebooks, and analysis tools for discovering and predicting properties of novel aluminum alloy materials. The project focuses on exploring aluminum composition data, performing exploratory data analysis, and building machine learning models for material property prediction.

#### 3. **property_prediciton.ipynb** (Note: filename has typo - 'prediciton')
- **Purpose**: Build and train machine learning models to predict material properties
- **Key Features**:
  - Feature engineering from composition data
  - Model training (Random Forest, XGBoost, Neural Networks)

File: property.csv (part 4 of 5)
doi,name,series,caption,AA_des,YS,UTS,temper,elong,flag,flag_note
10.1016/j.msea.2015.10.127,C3,5000,"Tensile properties of the as-cast Al-5Mg-0.6Mn alloy tested at different temperatures (Strain rate of 6.67x10-4
s-1).",,188,250,,,FALSE,
10.1016/j.msea.2015.10.127,C4,5000,"Tensile properties of the as-cast Al-5Mg-0.6Mn alloy tested at different temperatures (Strain rate of 6.67x10-4
s-1).",,165,205,,,FALSE,
10.1016/j.msea.2015.10.127,C5,5000,"Tensile properties of the as-cast Al-5Mg-0.6Mn alloy tested at different temperatures (Strain rate of 6.67x10-4
s-1).",,163,191,,,FALSE,
10.1016/j.msea.2007.02.080,5556+CC,5000,Tensile test data,5556,174,264,,,FALSE,
10.1016/j.msea.2007.02.080,5556+PC,5000,Tensile test data,5556,191,292,,,FALSE,
10.1016/j.msea.2007.02.080,5556+0.25% Sc+0.15% Zr,5000,Tensile test data,5556,208,294,,,FALSE,
10.1016/j.msea.2007.02.080,5556+0.5% Sc,5000,Tensile test data,5556,208,317,,,FALSE,
10.1016/j.msea.2007.02.080,5556+0.65% Sc,5000,Tensile test data,5556,224,309,,,FALSE,
10.1016/j.msea.2014.09.108,5083Al base,5000,Mechanical properties of the 5083 Al-W composite.,5083,,296,W,,FALSE,
10.1016/j.msea.2014.09.108,5083Al-W,5000,Mechanical properties of the 5083 Al-W composite.,5083,,404,W,,FALSE,
10.1016/j.msea.2014.09.108,5083 FSPed,5000,Mechanical properties of the 5083 Al-W composite.,5083,,337,W,,FALSE,
10.1016/j.jmatprotec.2010.11.004,Mechanical properties,5000,Mechanical properties and nominal composition of AA5754.,5754,,240,,22,FALSE,
10.1016/j.jmatprotec.2017.07.031,Bal.,5000,Chemical compositions and mechanical properties of BM.,,,239.6,,21.5,FALSE,
10.1016/j.jmatprotec.2017.10.016,AA5052-H32,5000,Mechanical properties of AA5052-H32 and HDPE sheets.,5052,155,356,H32,9,FALSE,
10.1016/j.jmatprotec.2017.10.016,AA5052-H32,5000,Mechanical properties of AA5052-H32 and HDPE sheets.,5052,147,327,H32,12,FALSE,
10.1016/j.jmatprotec.2017.10.016,AA5052-H32,5000,Mechanical properties of AA5052-H32 and HDPE sheets.,5052,148,333,H32,13,FALSE,
10.1016/j.jmatprotec.2017.10.016,HDPE,5000,Mechanical properties of AA5052-H32 and HDPE sheets.,5052,,29,H32,17.4,FALSE,
10.1016/j.jmatprotec.2014.10.025,AA5754,5000,Chemical composition and some physical properties of used alloys.,5754,,220,,,FALSE,
10.1016/j.jmatprotec.2016.07.032,Value,5000,Grain size and mechanical property of base metal 5083.,5083,180,275,,10,FALSE,
10.1007/s11665-018-3311-0,5052 alloy,5000,"Mean values and standard deviation values for the ultimate tensile strength, yield strength and the ductility",5052,92.6,197.1,,8.1,FALSE,
10.1007/s11665-018-3174-4,5083 Al,5000,Mechanical properties of experiment materials and shear test results,5083,,84,,,FALSE,
10.1016/j.msea.2018.02.054,As-annealed,5000,Detailed tensile properties of annealed and ECAP processed AA5052 samples.,5052,85,211,,32.4,FALSE,
10.1016/j.msea.2018.02.054,2P,5000,Detailed tensile properties of annealed and ECAP processed AA5052 samples.,5052,221,267,,5.99,FALSE,
10.1016/j.msea.2018.02.054,4P,5000,Detailed tensile properties of annealed and ECAP processed AA5052 samples.,5052,281,333,,8.02,FALSE,
10.1016/j.msea.2018.02.054,6P,5000,Detailed tensile properties of annealed and ECAP processed AA5052 samples.,5052,280,376,,6.52,FALSE,
10.1016/j.jallcom.2015.07.096,Al-2Mg-2.5FeCu [18] (ex-situ composite),5000,A comparative study of present work with literature.,,74,98,,,FALSE,
10.1016/j.jallcom.2015.07.096,Al-2Mg-5Fe [19] (ex-situ composite),5000,A comparative study of present work with literature.,,74,112,,,FALSE,
10.1016/j.jallcom.2015.07.096,Al-2Mg-5FeNi [19] (ex-situ composite),5000,A comparative study of present work with literature.,,69,105,,,FALSE,
10.1016/j.jallcom.2015.07.096,Al-20vol.%SiC [52] (ex-situ composite),5000,A comparative study of present work with literature.,,64.6,127,,,FALSE,
10.1016/j.jallcom.2003.10.084,"ECAP, three passes",5000,"Grain size, microhardness, and tensile properties of the AA5083 alloy in different states",5083,375,427,,8,FALSE,
10.1016/j.jallcom.2003.10.084,,5000,"Grain size, microhardness, and tensile properties of the AA5083 alloy in different states",5083,353,418,,7.5,FALSE,
10.1016/j.jallcom.2003.10.084,H121,5000,"Grain size, microhardness, and tensile properties of the AA5083 alloy in different states",5083,234,352,H121,16,FALSE,
10.1016/j.jallcom.2003.10.084,SST,5000,"Grain size, microhardness, and tensile properties of the AA5083 alloy in different states",5083,163,320,,36.5,FALSE,
10.1016/j.jallcom.2003.10.084,,5000,"Grain size, microhardness, and tensile properties of the AA5083 alloy in different states",5083,144,295,,35.5,FALSE,
10.1016/j.matchar.2018.04.045,0%,5000,"Tensile properties of the AlMg5Si2Mn alloy extrudates with different amounts of PHD for as-extruded, T4 heat-treated, and T6 heat-treated conditions (YS: yield strength, TS: tensile strength, and El: elongation).",,236.6,275.6,T4,11.3,FALSE,
10.1016/j.matchar.2018.04.045,5%,5000,"Tensile properties of the AlMg5Si2Mn alloy extrudates with different amounts of PHD for as-extruded, T4 heat-treated, and T6 heat-treated conditions (YS: yield strength, TS: tensile strength, and El: elongation).",,250.6,286.3,T4,11.2,FALSE,
10.1016/j.matchar.2018.04.045,10%,5000,"Tensile properties of the AlMg5Si2Mn alloy extrudates with different amounts of PHD for as-extruded, T4 heat-treated, and T6 heat-treated conditions (YS: yield strength, TS: tensile strength, and El: elongation).",,255.3,291.6,T4,10.7,FALSE,
10.1016/j.matchar.2018.02.018,AA5182,5000,Mechanical properties of AA5182 and HC340LA.,5182,103,236,,,FALSE,
10.1016/j.matchar.2018.02.018,HC340LA,5000,Mechanical properties of AA5182 and HC340LA.,5182,340,510,,,FALSE,
10.1016/j.corsci.2018.03.027,385,5000,Summary of slow strain rate tensile testing results on the sensitized and thermally remediated 5083-H131 alloy in different environments.,5083,285,385,H131,6.8,FALSE,
10.1016/j.corsci.2018.03.027,364,5000,Summary of slow strain rate tensile testing results on the sensitized and thermally remediated 5083-H131 alloy in different environments.,5083,275,364,H131,6.6,FALSE,
10.1016/j.corsci.2018.03.027,333,5000,Summary of slow strain rate tensile testing results on the sensitized and thermally remediated 5083-H131 alloy in different environments.,5083,264,333,H131,4.6,FALSE,
10.1016/j.corsci.2018.03.027,342,5000,Summary of slow strain rate tensile testing results on the sensitized and thermally remediated 5083-H131 alloy in different environments.,5083,267,342,H131,4.9,FALSE,
10.1016/j.engfracmech.2017.10.014,175,5000,Mechanical properties of 5A06-O (GB) from uniaxial tensile tests.,,,722,O,30.6,FALSE,
10.1016/j.engfracmech.2007.01.026,1,5000,Tensile (UTS) and 0.2% proof strength data for 5083-H321 parent plate and the FS welds,5083,,171,H321,,FALSE,
10.1016/j.engfracmech.2007.01.026,2,5000,Tensile (UTS) and 0.2% proof strength data for 5083-H321 parent plate and the FS welds,5083,,153,H321,,FALSE,
10.1016/j.engfracmech.2007.01.026,3,5000,Tensile (UTS) and 0.2% proof strength data for 5083-H321 parent plate and the FS welds,5083,,161,H321,,FALSE,
10.1016/j.engfracmech.2007.01.026,4,5000,Tensile (UTS) and 0.2% proof strength data for 5083-H321 parent plate and the FS welds,5083,,144,H321,,FALSE,
10.1016/j.engfracmech.2007.01.026,5,5000,Tensile (UTS) and 0.2% proof strength data for 5083-H321 parent plate and the FS welds,5083,,165,H321,,FALSE,
10.1016/j.engfracmech.2007.01.026,6,5000,Tensile (UTS) and 0.2% proof strength data for 5083-H321 parent plate and the FS welds,5083,,164,H321,,FALSE,
10.1016/j.engfracmech.2007.01.026,7,5000,Tensile (UTS) and 0.2% proof strength data for 5083-H321 parent plate and the FS welds,5083,,150,H321,,FALSE,
10.1016/j.engfracmech.2007.01.026,8,5000,Tensile (UTS) and 0.2% proof strength data for 5083-H321 parent plate and the FS welds,5083,,145,H321,,FALSE,
10.1016/j.engfracmech.2007.01.026,9,5000,Tensile (UTS) and 0.2% proof strength data for 5083-H321 parent plate and the FS welds,5083,,145,H321,,FALSE,
10.1016/j.engfracmech.2007.01.026,10,5000,Tensile (UTS) and 0.2% proof strength data for 5083-H321 parent plate and the FS welds,5083,,148,H321,,FALSE,
10.1016/j.engfracmech.2007.01.026,11,5000,Tensile (UTS) and 0.2% proof strength data for 5083-H321 parent plate and the FS welds,5083,,141,H321,,FALSE,
10.1016/j.engfracmech.2007.01.026,Parent plate,5000,Tensile (UTS) and 0.2% proof strength data for 5083-H321 parent plate and the FS welds,5083,,254,H321,,FALSE,
10.1016/j.msea.2018.06.081,As-annealed,5000,Tensile properties of homogenized and ECAPed samples of AA5052 alloy.,5052,85,210,,,FALSE,
10.1016/j.msea.2018.06.081,2PA,5000,Tensile properties of homogenized and ECAPed samples of AA5052 alloy.,5052,220,266,,,FALSE,
10.1016/j.msea.2018.06.081,4PA,5000,Tensile properties of homogenized and ECAPed samples of AA5052 alloy.,5052,280,332,,,FALSE,
10.1016/j.msea.2018.06.081,6PA,5000,Tensile properties of homogenized and ECAPed samples of AA5052 alloy.,5052,280,375,,,FALSE,
10.1016/j.msea.2018.06.081,2PC,5000,Tensile properties of homogenized and ECAPed samples of AA5052 alloy.,5052,245,280,,,FALSE,
10.1016/j.msea.2018.06.081,4PC,5000,Tensile properties of homogenized and ECAPed samples of AA5052 alloy.,5052,257,303,,,FALSE,
10.1016/j.msea.2018.06.081,6PC,5000,Tensile properties of homogenized and ECAPed samples of AA5052 alloy.,5052,244,316,,,FALSE,
10.1016/j.actamat.2010.01.037,,6000,Room temperature tensile properties of AA6016-O processed by different number of ECAP passes without and with 200 MPa of back pressure.,6016,89,170,O,23.6,TRUE,SPD: ECAP
10.1016/j.actamat.2010.01.037,0,6000,Room temperature tensile properties of AA6016-O processed by different number of ECAP passes without and with 200 MPa of back pressure.,6016,166,175,O,5.8,TRUE,SPD: ECAP
10.1016/j.actamat.2010.01.037,,6000,Room temperature tensile properties of AA6016-O processed by different number of ECAP passes without and with 200 MPa of back pressure.,6016,180,200,O,7.5,TRUE,SPD: ECAP
10.1016/j.actamat.2010.01.037,,6000,Room temperature tensile properties of AA6016-O processed by different number of ECAP passes without and with 200 MPa of back pressure.,6016,197,240,O,7.2,TRUE,SPD: ECAP
10.1016/j.actamat.2010.01.037,,6000,Room temperature tensile properties of AA6016-O processed by different number of ECAP passes without and with 200 MPa of back pressure.,6016,207,268,O,9.3,TRUE,SPD: ECAP
10.1016/j.actamat.2010.01.037,,6000,Room temperature tensile properties of AA6016-O processed by different number of ECAP passes without and with 200 MPa of back pressure.,6016,219,280,O,10.2,TRUE,SPD: ECAP
10.1016/j.actamat.2010.01.037,200,6000,Room temperature tensile properties of AA6016-O processed by different number of ECAP passes without and with 200 MPa of back pressure.,6016,157,171,O,6.7,TRUE,SPD: ECAP
10.1016/j.actamat.2010.01.037,,6000,Room temperature tensile properties of AA6016-O processed by different number of ECAP passes without and with 200 MPa of back pressure.,6016,173,194,O,8,TRUE,SPD: ECAP
10.1016/j.actamat.2010.01.037,,6000,Room temperature tensile properties of AA6016-O processed by different number of ECAP passes without and with 200 MPa of back pressure.,6016,187,230,O,8.1,TRUE,SPD: ECAP
10.1016/j.actamat.2010.01.037,,6000,Room temperature tensile properties of AA6016-O processed by different number of ECAP passes without and with 200 MPa of back pressure.,6016,207,259,O,9.7,TRUE,SPD: ECAP
10.1016/j.actamat.2010.01.037,,6000,Room temperature tensile properties of AA6016-O processed by different number of ECAP passes without and with 200 MPa of back pressure.,6016,216,276,O,12.2,TRUE,SPD: ECAP
10.1016/j.actamat.2010.01.037,,6000,Room temperature tensile properties of AA6016-O processed by different number of ECAP passes without and with 200 MPa of back pressure.,6016,208,259,O,13,TRUE,SPD: ECAP
10.1016/j.actamat.2010.01.037,,6000,Tensile properties (tested at 200 degC and initial strain rate 10-3 s-1) of AA6016-O processed by different number of ECAP passes without and with 200 MPa of back pressure.,6016,64,114,O,31,TRUE,SPD: ECAP
10.1016/j.actamat.2010.01.037,0,6000,Tensile properties (tested at 200 degC and initial strain rate 10-3 s-1) of AA6016-O processed by different number of ECAP passes without and with 200 MPa of back pressure.,6016,54,84,O,32,TRUE,SPD: ECAP
10.1016/j.actamat.2010.01.037,,6000,Tensile properties (tested at 200 degC and initial strain rate 10-3 s-1) of AA6016-O processed by different number of ECAP passes without and with 200 MPa of back pressure.,6016,53,80,O,54.3,TRUE,SPD: ECAP
10.1016/j.actamat.2010.01.037,,6000,Tensile properties (tested at 200 degC and initial strain rate 10-3 s-1) of AA6016-O processed by different number of ECAP passes without and with 200 MPa of back pressure.,6016,48,79,O,83.6,TRUE,SPD: ECAP
10.1016/j.actamat.2010.01.037,200,6000,Tensile properties (tested at 200 degC and initial strain rate 10-3 s-1) of AA6016-O processed by different number of ECAP passes without and with 200 MPa of back pressure.,6016,50,83,O,57.3,TRUE,SPD: ECAP
10.1016/j.actamat.2010.01.037,,6000,Tensile properties (tested at 200 degC and initial strain rate 10-3 s-1) of AA6016-O processed by different number of ECAP passes without and with 200 MPa of back pressure.,6016,47,80,O,76.8,TRUE,SPD: ECAP
10.1016/j.actamat.2010.01.037,,6000,Tensile properties (tested at 200 degC and initial strain rate 10-3 s-1) of AA6016-O processed by different number of ECAP passes without and with 200 MPa of back pressure.,6016,43,76,O,86.9,TRUE,SPD: ECAP
10.1016/j.actamat.2010.01.037,,6000,Tensile properties (tested at 200 degC and initial strain rate 10-3 s-1) of AA6016-O processed by different number of ECAP passes without and with 200 MPa of back pressure.,6016,41,69,O,98.8,TRUE,SPD: ECAP
10.1007/s11661-012-1121-9,6061-T6,6000,Mechanical Properties,6061,287,315,T6,,FALSE,
10.1016/j.jmatprotec.2012.02.008,6005A T6 actual,6000,Mechanical properties of 6005A.,6005,253,280,T6,10,FALSE,
10.1016/j.jmatprotec.2012.02.008,6005A T6 typical (AluSelect),6000,Mechanical properties of 6005A.,6005,260,285,T6,13,FALSE,
10.1016/j.ijmecsci.2010.08.005,AZ31B,6000,"Mechanical properties of AZ31B , AA6061T6  and ASTM A106 Grade B steel .",6061,,276,T6,16,FALSE,
10.1016/j.ijmecsci.2010.08.005,AA6061T6,6000,"Mechanical properties of AZ31B , AA6061T6  and ASTM A106 Grade B steel .",6061,,310,T6,12,FALSE,
10.1016/j.ijmecsci.2010.08.005,ASTM A106 Grade B (min),6000,"Mechanical properties of AZ31B , AA6061T6  and ASTM A106 Grade B steel .",6061,,415,T6,22,FALSE,
10.1016/j.msea.2012.06.076,AA6181-T4,6000,"Obtained yield, strength and strain values for each material selected for this study. The values are an average of at least three tensile tests conducted for each material.",6181,127,259,T4,26,FALSE,
10.1016/j.actamat.2007.01.006,T6,6000,Summary of mechanical properties of peak aged T6 and T6I6 tempers,,311,352,T6,8.2,FALSE,
10.1016/j.actamat.2007.01.006,T6I6,6000,Summary of mechanical properties of peak aged T6 and T6I6 tempers,,335,368,T6,7.3,FALSE,
10.1016/j.optlastec.2012.06.019,Al-6061-T6,6000,Mechanical properties of the unpeened material.,6061,277.29,324.37,T6,16.4,FALSE,
10.1016/j.ijfatigue.2004.07.007,281,6000,Mechanical properties of the material used (in T6 condition),,,348,T6,16,FALSE,
10.1007/s11663-006-9003-4,6061,6000,Mechanical Properties for the Matrix and the MMCs in As-Extruded Condition and T6 Treated,6061,181,306,T6,,FALSE,
10.1007/s11663-006-9003-4,6061/5 pct TiN,6000,Mechanical Properties for the Matrix and the MMCs in As-Extruded Condition and T6 Treated,6061,192,327,T6,,FALSE,
10.1007/s11663-006-9003-4,6061/10 pct TiN,6000,Mechanical Properties for the Matrix and the MMCs in As-Extruded Condition and T6 Treated,6061,184,303,T6,,FALSE,
10.1007/s11663-006-9003-4,6061/15 pct TiN,6000,Mechanical Properties for the Matrix and the MMCs in As-Extruded Condition and T6 Treated,6061,135,196,T6,,FALSE,
10.1007/s10853-010-4609-y,6063 Al alloy,6000,Mechanical and thermal properties of materials,6063,,215,,,FALSE,
10.1007/s10853-010-4609-y,6063 aluminum alloy,6000,Comparison of tensile strength and impact toughness for parent metals and welded joint (24-146-3),6063,,215,,,FALSE,
10.1016/j.jmatprotec.2012.06.024,Alloy 6061-T6,6000,Mechanical properties specification limits of 6061-T6 aluminum alloy.,6061,,255,T6,12,FALSE,
10.1016/j.jmatprotec.2017.01.029,74.2,6000,The mechanical properties of AA6061-T6 sheet obtained from the uniaxial tension test along the rolling direction.,6061,349.2,381.1,T6,6.95,FALSE,
10.1016/j.msea.2016.04.011,Al 6061-O,6000,The mechanical properties of aluminum and magnesium alloys.,6061,276,82.8,,,FALSE,
10.1016/j.msea.2016.04.011,Al 6061-T6,6000,The mechanical properties of aluminum and magnesium alloys.,6061,185,207,T6,,FALSE,
10.1016/j.jmatprotec.2011.01.023,Al 6061,6000,Specifications of the 6061 aluminum alloy.,6061,,162,,19,FALSE,
10.1016/j.msea.2009.01.057,Forged,6000,"Results of the tensile tests, at room and high temperature, for the as-cast and forged AA6061/Al2O3/23p composite.",6061,144,181,,6.9,FALSE,
10.1007/s11661-010-0279-2,6061Al-T651-BM,6000,LCF Parameters of 6061Al-T651 Alloy in Different Conditions,6061,305,632,T651,,FALSE,
10.1007/s11661-010-0279-2,1400-600,6000,LCF Parameters of 6061Al-T651 Alloy in Different Conditions,1400,275,520,T651,,FALSE,
10.1007/s11661-010-0279-2,1400-400,6000,LCF Parameters of 6061Al-T651 Alloy in Different Conditions,1400,250,471,T651,,FALSE,
10.1007/s11661-010-0279-2,1400-200,6000,LCF Parameters of 6061Al-T651 Alloy in Different Conditions,1400,232,408,T651,,FALSE,
10.1007/s11661-010-0279-2,1000-200,6000,LCF Parameters of 6061Al-T651 Alloy in Different Conditions,1000,230,409,T651,,FALSE,
10.1007/s11661-010-0279-2,600-200,6000,LCF Parameters of 6061Al-T651 Alloy in Different Conditions,6061,220,371,T651,,FALSE,
10.1016/j.msea.2010.10.050,DP 600,6000,Typical mechanical properties of DP600 steel and 6016-T4 Al alloy sheets.,6016,385,625,T4,22,FALSE,
10.1016/j.msea.2010.10.050,AA6016,6000,Typical mechanical properties of DP600 steel and 6016-T4 Al alloy sheets.,6016,130,220,T4,24,FALSE,
10.1007/978-3-319-00765-6_8,Al 6082,6000,Mechanical properties of Al 6082,6082,260,340,,11,FALSE,
10.1016/s0254-0584(01)00536-3,6061,6000,Contents and mechanical properties of Al606l/SiCp,6061,,600,,,FALSE,
10.1016/j.solmat.2017.06.063,CSEW,6000,Mechanical properties of the concentrated solar energy weld (CSEW) as well as the 6082-T6 base metal (BM).,6082,156,226,T6,9.1,FALSE,
10.1016/j.solmat.2017.06.063,BM,6000,Mechanical properties of the concentrated solar energy weld (CSEW) as well as the 6082-T6 base metal (BM).,6082,289,334,T6,7.5,FALSE,
10.1016/j.apsusc.2006.02.060,AA6063,6000,Mechanical properties of test materials,6063,150,185,,7,FALSE,
10.1016/j.apsusc.2006.02.060,AA6061,6000,Mechanical properties of test materials,6061,118,190,,14,FALSE,
10.1016/j.msea.2015.06.036,ST,6000,Mechanical properties of Al 6061 alloy after MDF followed by peak ageing treatment.,6061,50,172,,,FALSE,
10.1016/j.msea.2015.06.036,T6,6000,Mechanical properties of Al 6061 alloy after MDF followed by peak ageing treatment.,6061,220,330,T6,,FALSE,
10.1016/j.msea.2015.06.036,3C,6000,Mechanical properties of Al 6061 alloy after MDF followed by peak ageing treatment.,6061,295,310,,,FALSE,
10.1016/j.msea.2015.06.036,6C,6000,Mechanical properties of Al 6061 alloy after MDF followed by peak ageing treatment.,6061,334,350,,,FALSE,
10.1016/j.msea.2015.06.036,9C,6000,Mechanical properties of Al 6061 alloy after MDF followed by peak ageing treatment.,6061,374,388,,,FALSE,
10.1016/j.msea.2015.06.036,3C+PA,6000,Mechanical properties of Al 6061 alloy after MDF followed by peak ageing treatment.,6061,324,389,,,FALSE,
10.1016/j.msea.2015.06.036,6C+PA,6000,Mechanical properties of Al 6061 alloy after MDF followed by peak ageing treatment.,6061,361,422,,,FALSE,
10.1016/j.msea.2015.06.036,9C+PA,6000,Mechanical properties of Al 6061 alloy after MDF followed by peak ageing treatment.,6061,409,472,,,FALSE,
10.1016/s0921-5093(02)00456-2,6063UA,6000,Mechanical properties of the alloys in different aging conditions,6063,67,164,,26,FALSE,
10.1016/s0921-5093(02)00456-2,6063PA,6000,Mechanical properties of the alloys in different aging conditions,6063,220,259,,15,FALSE,
10.1016/s0921-5093(02)00456-2,6082UA,6000,Mechanical properties of the alloys in different aging conditions,6082,142,190,,18,FALSE,
10.1016/s0921-5093(02)00456-2,6082PA,6000,Mechanical properties of the alloys in different aging conditions,6082,256,300,,14,FALSE,
10.1016/s0921-5093(00)00805-4,6005A T6,6000,Mechanical properties of the aluminum alloys,6005,260,285,T6,12,FALSE,
10.1016/s0921-5093(00)00805-4,6082 T6,6000,Mechanical properties of the aluminum alloys,6082,280,315,T6,12,FALSE,
10.1016/j.msea.2016.10.027,RD,6000,Mechanical properties of AA-6061 (T6) aluminium alloy sheet obtained using tension test and r-bar test.,6061,,308,T6,,FALSE,
10.1016/j.msea.2016.10.027,ID,6000,Mechanical properties of AA-6061 (T6) aluminium alloy sheet obtained using tension test and r-bar test.,6061,,293,T6,,FALSE,
10.1016/j.msea.2016.10.027,TD,6000,Mechanical properties of AA-6061 (T6) aluminium alloy sheet obtained using tension test and r-bar test.,6061,,274,T6,,FALSE,
10.1016/j.msea.2015.06.046,6061 aluminum,6000,YS and UTS values in tested alloys in the as received and flow formed conditions.,6061,170,195,,,FALSE,
10.1016/j.msea.2015.10.014,Pass 0,6000,The tensile properties of 6082 aluminum alloy before and after the ECFE process up to the four passes.,6082,87,140,,33,FALSE,
10.1016/j.msea.2015.10.014,Pass 1,6000,The tensile properties of 6082 aluminum alloy before and after the ECFE process up to the four passes.,6082,148,163,,20.5,FALSE,
10.1016/j.msea.2015.10.014,Pass 2,6000,The tensile properties of 6082 aluminum alloy before and after the ECFE process up to the four passes.,6082,166,172,,18.3,FALSE,
10.1016/j.msea.2015.10.014,Pass 3,6000,The tensile properties of 6082 aluminum alloy before and after the ECFE process up to the four passes.,6082,170,177,,17,FALSE,
10.1016/j.msea.2015.10.014,Pass 4,6000,The tensile properties of 6082 aluminum alloy before and after the ECFE process up to the four passes.,6082,175.5,181,,18.2,FALSE,
10.1016/j.msea.2015.07.059,A,6000,Mechanical properties of the T4P treated sheets.,,113,237,T4,26.3,FALSE,
10.1016/j.msea.2015.07.059,A,6000,Mechanical properties of the T4P treated sheets.,,105,224,T4,25.3,FALSE,
10.1016/j.msea.2015.07.059,A,6000,Mechanical properties of the T4P treated sheets.,,105,223,T4,24.9,FALSE,
10.1016/j.msea.2015.07.059,B,6000,Mechanical properties of the T4P treated sheets.,,162,306,T4,25.4,FALSE,
10.1016/j.msea.2015.07.059,B,6000,Mechanical properties of the T4P treated sheets.,,154,293,T4,28.1,FALSE,
10.1016/j.msea.2015.07.059,B,6000,Mechanical properties of the T4P treated sheets.,,157,299,T4,25.8,FALSE,
10.1016/j.msea.2006.09.122,A6061,6000,"Mechanical properties of A6061, Al-MMCs, AZ91D and Mg-MMCs",6061,,103,,,FALSE,
10.1016/j.msea.2006.09.122,Al-10MMC,6000,"Mechanical properties of A6061, Al-MMCs, AZ91D and Mg-MMCs",6061,,132,,,FALSE,
10.1016/j.msea.2006.09.122,Al-18MMC,6000,"Mechanical properties of A6061, Al-MMCs, AZ91D and Mg-MMCs",6061,,157,,,FALSE,
10.1016/j.msea.2006.09.122,Al-25MMC,6000,"Mechanical properties of A6061, Al-MMCs, AZ91D and Mg-MMCs",6061,,182,,,FALSE,
10.1016/j.msea.2006.09.122,AZ91D,6000,"Mechanical properties of A6061, Al-MMCs, AZ91D and Mg-MMCs",6061,,127,,,FALSE,
10.1016/j.msea.2006.09.122,Mg-10MMC,6000,"Mechanical properties of A6061, Al-MMCs, AZ91D and Mg-MMCs",6061,,148,,,FALSE,
10.1016/j.msea.2006.09.122,Mg-18MMC,6000,"Mechanical properties of A6061, Al-MMCs, AZ91D and Mg-MMCs",6061,,157,,,FALSE,
10.1016/j.msea.2006.09.122,Mg-25MMC,6000,"Mechanical properties of A6061, Al-MMCs, AZ91D and Mg-MMCs",6061,,107,,,FALSE,
10.1016/j.msea.2013.10.046,30,6000,Some properties of the Al 6061-1vol%SiC-6wt% CNT composites as a function of the milling time.,6061,,117,,,FALSE,
10.1016/j.msea.2013.10.046,60,6000,Some properties of the Al 6061-1vol%SiC-6wt% CNT composites as a function of the milling time.,6061,,114,,,FALSE,
10.1016/j.msea.2013.10.046,120,6000,Some properties of the Al 6061-1vol%SiC-6wt% CNT composites as a function of the milling time.,6061,,230,,,FALSE,
10.1016/j.msea.2013.10.046,180,6000,Some properties of the Al 6061-1vol%SiC-6wt% CNT composites as a function of the milling time.,6061,,264,,,FALSE,
10.1016/j.msea.2013.10.046,360,6000,Some properties of the Al 6061-1vol%SiC-6wt% CNT composites as a function of the milling time.,6061,,286,,,FALSE,
10.1016/j.msea.2012.09.044,A6061P-T6,6000,Mechanical properties of base materials.,6061,289,318,T6,11.2,FALSE,
10.1016/j.msea.2014.10.012,ST,6000,The tensile properties of the 6061 alloy in different conditions.,6061,85,218,,48,FALSE,
10.1016/j.msea.2014.10.012,ST+PA,6000,The tensile properties of the 6061 alloy in different conditions.,6061,343,363,,21,FALSE,
10.1016/j.msea.2014.10.012,RA+CR+ST,6000,The tensile properties of the 6061 alloy in different conditions.,6061,151,251,,25,FALSE,
10.1016/j.msea.2014.10.012,RA+CR+ST+PA,6000,The tensile properties of the 6061 alloy in different conditions.,6061,369,384,,11,FALSE,
10.1016/j.msea.2014.10.012,ST+CR+ST,6000,The tensile properties of the 6061 alloy in different conditions.,6061,175,280,,32,FALSE,
10.1016/j.msea.2014.10.012,ST+CR+ST+PA,6000,The tensile properties of the 6061 alloy in different conditions.,6061,439,454,,13,FALSE,
10.1016/j.msea.2012.01.125,289.9,6000,Mechanical properties of 6061-T6 aluminum alloy.,6061,,328,T6,,FALSE,
10.1016/j.msea.2007.07.092,AACD,6000,Properties of [?] 3.0mm AA6201 finished wires produced by CDAA and AACD with 8h aging at a temperature of 423.15K,6201,,368,,4.2,FALSE,
10.1016/j.msea.2007.07.092,CDAA,6000,Properties of [?] 3.0mm AA6201 finished wires produced by CDAA and AACD with 8h aging at a temperature of 423.15K,6201,,359,,4.5,FALSE,
10.1016/j.msea.2015.11.019,Al6061-T6,6000,The nominal composition along with mechanical properties of Al and Mg alloys used in present study.,6061,275,350,T6,,FALSE,
10.1016/j.jmatprotec.2016.05.013,Base Metal:AA 6061-T6,6000,Mechanical properties of base material.,6061,255,311,T6,22.3,FALSE,
10.1016/j.jmatprotec.2015.06.023,A6061P-T6,6000,Mechanical properties of the used metallic sheets.,6061,276,310,T6,12,FALSE,
10.1016/j.jmatprotec.2014.08.016,AA 6111-T4,6000,Mechanical properties of SAE1004 steel and AA6111-T4.,6111,151.27,290.79,T4,23.45,FALSE,
10.1016/j.jmatprotec.2017.09.034,AA6061-T6,6000,Important thermal and mechanical properties of the workpiece material.,6061,276,312,T6,18,FALSE,
10.1016/j.jmatprotec.2017.11.031,6061-T4,6000,Nominal chemical compositions and Mechanical properties of base metals.,6061,,300,T4,9,FALSE,
10.1016/j.powtec.2015.04.001,Alumix 321-T6,6000,Comparison of T6 tensile properties of Alumix 321 and the commercial alloy 601 AB.,,248,252,T6,0.7,FALSE,
10.1016/j.msea.2018.04.064,Al-15 vol% SiCP,6000,Comparison of mechanical properties of the extruded in-situ composite in the present work with other extruded aluminum-matrix composites.,,,220,,10,FALSE,
10.1016/j.msea.2018.04.064,Al-1 vol% CNT,6000,Comparison of mechanical properties of the extruded in-situ composite in the present work with other extruded aluminum-matrix composites.,,,297.7,,9.1,FALSE,
10.1016/j.msea.2018.04.064,In-situ Al-Mg2Si,6000,Comparison of mechanical properties of the extruded in-situ composite in the present work with other extruded aluminum-matrix composites.,,,309,,10,FALSE,
10.1016/j.matchar.2007.09.006,Base metal (6061-T6),6000,Mechanical properties of base metal,6061,235,283,T6,26.4,FALSE,
10.1016/j.matchar.2017.09.028,Al6061,6000,Mechanical properties of the SPSed and extruded Al6061 aluminum alloys and Al6061-CNT composite samples sintered at different SPS temperature.,6061,260,325,,5.9,FALSE,
10.1016/j.matchar.2017.09.028,Al6061,6000,Mechanical properties of the SPSed and extruded Al6061 aluminum alloys and Al6061-CNT composite samples sintered at different SPS temperature.,6061,222,290,,9.3,FALSE,
10.1016/j.matchar.2017.09.028,Al6061-CNT,6000,Mechanical properties of the SPSed and extruded Al6061 aluminum alloys and Al6061-CNT composite samples sintered at different SPS temperature.,6061,310,375,,4.1,FALSE,
10.1016/j.matchar.2017.09.028,Al6061-CNT,6000,Mechanical properties of the SPSed and extruded Al6061 aluminum alloys and Al6061-CNT composite samples sintered at different SPS temperature.,6061,360,430,,4.9,FALSE,
10.1016/j.wear.2012.07.026,AA6063-T6,6000,Mechanical properties of the target material.,6063,150,185,T6,7,FALSE,
10.1016/j.wear.2010.12.078,Al6061 alloy,6000,Mechanical properties of Al6061 alloy and Al6061-SiC composites.,6061,78,123,,,FALSE,
10.1016/j.wear.2010.12.078,,6000,Mechanical properties of Al6061 alloy and Al6061-SiC composites.,6061,80,126,,,FALSE,
10.1016/j.wear.2010.12.078,,6000,Mechanical properties of Al6061 alloy and Al6061-SiC composites.,6061,82,161,,,FALSE,
10.1016/j.wear.2010.12.078,,6000,Mechanical properties of Al6061 alloy and Al6061-SiC composites.,6061,86,170,,,FALSE,
10.1016/j.wear.2010.12.078,Al6061-10wt%SiC (uncoated),6000,Mechanical properties of Al6061 alloy and Al6061-SiC composites.,6061,92,269,,,FALSE,
10.1016/j.wear.2010.12.078,,6000,Mechanical properties of Al6061 alloy and Al6061-SiC composites.,6061,125,272,,,FALSE,
10.1016/j.wear.2010.12.078,,6000,Mechanical properties of Al6061 alloy and Al6061-SiC composites.,6061,142,290,,,FALSE,
10.1016/j.wear.2010.12.078,,6000,Mechanical properties of Al6061 alloy and Al6061-SiC composites.,6061,165,333,,,FALSE,
10.1016/j.wear.2010.12.078,Al6061-10wt%SiC (Ni-P coated),6000,Mechanical properties of Al6061 alloy and Al6061-SiC composites.,6061,99,313,,,FALSE,
10.1016/j.wear.2010.12.078,,6000,Mechanical properties of Al6061 alloy and Al6061-SiC composites.,6061,148,314,,,FALSE,
10.1016/j.wear.2010.12.078,,6000,Mechanical properties of Al6061 alloy and Al6061-SiC composites.,6061,151,324,,,FALSE,
10.1016/j.wear.2010.12.078,,6000,Mechanical properties of Al6061 alloy and Al6061-SiC composites.,6061,184,347,,,FALSE,
10.1016/s0010-938x(00)00170-0,SiC/Al,6000,Extrusion temperature and mechanical properties of SiC/Al,,,468,,,FALSE,
10.1016/j.engfracmech.2012.06.012,145,6000,Principal mechanical properties of aluminum alloy 6063-T5.,6063,,187,T5,,FALSE,
10.1016/j.engfracmech.2013.01.011,289.9,6000,Mechanical properties of 6061-T6 aluminum alloy.,6061,,328,T6,,FALSE,
10.1016/j.engfracmech.2017.11.006,257,6000,Mechanical properties and chemical composition of aluminum 6061-T6.,6061,,300,T6,12,FALSE,
10.1016/j.jnucmat.2018.05.070,Al6061,6000,Mechanical properties data for the raw materials used for the fabricated Al6061-T6:304LSS joints.,6061,298,325,T6,15.5,FALSE,
10.1016/j.addma.2018.05.047,Specimen 1,6000,Comparison of mechanical properties of LPBF fabricated AA6061 and wrought annealed AA6061 for both annealed and T6 heat treated conditions [41].,6061,,66,T6,,FALSE,
10.1016/j.addma.2018.05.047,Specimen 2,6000,Comparison of mechanical properties of LPBF fabricated AA6061 and wrought annealed AA6061 for both annealed and T6 heat treated conditions [41].,6061,,75,T6,,FALSE,
10.1016/j.addma.2018.05.047,Specimen 1,6000,Comparison of mechanical properties of LPBF fabricated AA6061 and wrought annealed AA6061 for both annealed and T6 heat treated conditions [41].,6061,,282,T6,,FALSE,
10.1016/j.addma.2018.05.047,Specimen 2,6000,Comparison of mechanical properties of LPBF fabricated AA6061 and wrought annealed AA6061 for both annealed and T6 heat treated conditions [41].,6061,,290,T6,,FALSE,
10.1016/j.addma.2018.05.047,Wrought AA6061-O,6000,Comparison of mechanical properties of LPBF fabricated AA6061 and wrought annealed AA6061 for both annealed and T6 heat treated conditions [41].,6061,,55,T6,,FALSE,
10.1016/j.addma.2018.05.047,Wrought T6 treated AA-6061,6000,Comparison of mechanical properties of LPBF fabricated AA6061 and wrought annealed AA6061 for both annealed and T6 heat treated conditions [41].,6061,,276,T6,,FALSE,
10.1016/j.jallcom.2018.07.072,6061,6000,Mechanical properties of the three kinds of materials.,6061,70,144,,8.8,FALSE,
10.1016/j.jallcom.2018.07.072,6061Al/12 wt%B4C,6000,Mechanical properties of the three kinds of materials.,6061,148,241,,5.4,FALSE,
10.1016/j.jallcom.2018.07.072,6061Al/12 wt%B4C +Al2O3,6000,Mechanical properties of the three kinds of materials.,6061,242,306,,2.9,FALSE,
10.1016/j.matdes.2016.02.011,EURA1,7000,Mechanical properties of Al-Zn-Mg-Cu alloys,,,819,,7.1,FALSE,
10.1016/j.matdes.2016.02.011,Al-10.66Zn-2.48Mg-1.41Cu-0.17Zr-0.17Sc,7000,Mechanical properties of Al-Zn-Mg-Cu alloys,,,774,,13.7,FALSE,
10.1016/j.matdes.2016.02.011,Al-12Zn-3.34Mg-1.3Cu-0.34Mn-0.2Cr,7000,Mechanical properties of Al-Zn-Mg-Cu alloys,,,769.4,,4.3,FALSE,
10.1016/j.matdes.2016.02.011,Al-5.97Zn-1.96Mg-2.25Cu-0.07Zr-0.08Fe-0.02Si,7000,Mechanical properties of Al-Zn-Mg-Cu alloys,,,483,,17,FALSE,
10.1016/j.matdes.2016.02.011,Al-8.6Zn-2.6Mg-2.2Cu,7000,Mechanical properties of Al-Zn-Mg-Cu alloys,,,754,,8,FALSE,
10.1016/j.matdes.2016.02.011,Al-12.82Zn-3.2Mg-1.28Cu-0.17Mn-0.17Cr,7000,Mechanical properties of Al-Zn-Mg-Cu alloys,,,817,,1.2,FALSE,
10.1016/j.matdes.2016.02.011,Al-10.8Zn-2.8Mg-1.9Cu-0.16Zr,7000,Mechanical properties of Al-Zn-Mg-Cu alloys,,,818,,8.9,FALSE,
10.1016/j.matdes.2016.02.011,Al-11.5Zn-3.6Mg-1.8Cu-0.15Ni-0.3Zr-15SiC.,7000,Mechanical properties of Al-Zn-Mg-Cu alloys,,,475,,16.5,FALSE,
10.1016/j.matdes.2016.02.011,Al-8Zn-2.5Mg-1.6Cu-0.25Mn-0.20Cr-0.20Zr,7000,Mechanical properties of Al-Zn-Mg-Cu alloys,,,755,,9,FALSE,
10.1016/j.matdes.2016.02.011,Al-8.11Zn-2.01Mg-2.36Cu-0.12Zr (as-cast + hot extrusion + T6),7000,Mechanical properties of Al-Zn-Mg-Cu alloys,,,622,T6,9.1,FALSE,
10.1016/j.matdes.2016.02.011,Al-8.31Zn-2.07Mg-2.46Cu-0.12Zr (spray-deposited + hot extrusion + T6),7000,Mechanical properties of Al-Zn-Mg-Cu alloys,,,723,T6,11,FALSE,
10.1016/j.matdes.2016.02.011,Al-8.11Zn-2.01 Mg-2.36Cu-0.12Zr (as-cast + hot extrusion + solution),7000,Mechanical properties of Al-Zn-Mg-Cu alloys,,,577,W,16.6,FALSE,
10.1016/j.matdes.2016.02.011,Al-8.31Zn-2.07 Mg-2.46Cu-0.12Zr (spray-deposited + hot extrusion + solution treatment),7000,Mechanical properties of Al-Zn-Mg-Cu alloys,,,684,W,17.4,FALSE,
10.1007/s11661-010-0395-z,T6,7000,Tensile Test of 7075 (T6 and T73) Aluminum Alloys,7075,427,561,T6,,FALSE,
10.1007/s11661-010-0395-z,T73,7000,Tensile Test of 7075 (T6 and T73) Aluminum Alloys,7075,390,536,T73,,FALSE,
10.1016/j.msea.2014.02.036,Under aged (T4),7000,Mechanical properties of the 7150 aluminium alloy of various tempers tested in air at nominal strain rate (~2.2x10-3 s-1) and at slow strain rate (~3.3x10-6 s-1).,7150,385,447,T4,,FALSE,
10.1016/j.msea.2014.02.036,Peak aged (T6),7000,Mechanical properties of the 7150 aluminium alloy of various tempers tested in air at nominal strain rate (~2.2x10-3 s-1) and at slow strain rate (~3.3x10-6 s-1).,7150,530,574,T6,,FALSE,
10.1016/j.msea.2014.02.036,Highly over aged,7000,Mechanical properties of the 7150 aluminium alloy of various tempers tested in air at nominal strain rate (~2.2x10-3 s-1) and at slow strain rate (~3.3x10-6 s-1).,7150,446,477,T7,,FALSE,
10.1016/j.actamat.2006.11.009,70.33,7000,Chemical composition and static properties of 7075-T651 Al alloy,7075,515,557,T651,14.7,FALSE,
10.1007/s11661-015-3026-x,,7000,Mechanical Properties of the Al7050-T7451[],7050,460,520,T7451,,FALSE,
10.1016/j.msea.2014.10.058,Al-Zn-Mg-Cu,7000,"SSRT results of Al-Zn-Mg-Cu alloys with different Sc, Zr contents and tempered conditions at a strain rate of 1.33x10-6 s-1.",,446,474,T6,15.6,FALSE,
10.1016/j.msea.2014.10.058,Al-Zn-Mg-Cu,7000,"SSRT results of Al-Zn-Mg-Cu alloys with different Sc, Zr contents and tempered conditions at a strain rate of 1.33x10-6 s-1.",,418,435,T6,6.5,FALSE,
10.1016/j.msea.2014.10.058,Al-Zn-Mg-Cu-0.10Sc-0.10Zr,7000,"SSRT results of Al-Zn-Mg-Cu alloys with different Sc, Zr contents and tempered conditions at a strain rate of 1.33x10-6 s-1.",,489,509,T6,16.3,FALSE,
10.1016/j.msea.2014.10.058,Al-Zn-Mg-Cu-0.10Sc-0.10Zr,7000,"SSRT results of Al-Zn-Mg-Cu alloys with different Sc, Zr contents and tempered conditions at a strain rate of 1.33x10-6 s-1.",,459,483,T6,12.5,FALSE,
10.1016/j.msea.2014.10.058,Al-Zn-Mg-Cu-0.25Sc-0.10Zr,7000,"SSRT results of Al-Zn-Mg-Cu alloys with different Sc, Zr contents and tempered conditions at a strain rate of 1.33x10-6 s-1.",,536,567,T6,18.8,FALSE,
10.1016/j.msea.2014.10.058,Al-Zn-Mg-Cu-0.25Sc-0.10Zr,7000,"SSRT results of Al-Zn-Mg-Cu alloys with different Sc, Zr contents and tempered conditions at a strain rate of 1.33x10-6 s-1.",,505,542,T6,17.1,FALSE,
10.1016/j.msea.2014.10.058,Al-Zn-Mg-Cu-0.25Sc-0.10Zr,7000,"SSRT results of Al-Zn-Mg-Cu alloys with different Sc, Zr contents and tempered conditions at a strain rate of 1.33x10-6 s-1.",,488,522,T4,16.3,FALSE,
10.1016/j.msea.2014.10.058,Al-Zn-Mg-Cu-0.25Sc-0.10Zr,7000,"SSRT results of Al-Zn-Mg-Cu alloys with different Sc, Zr contents and tempered conditions at a strain rate of 1.33x10-6 s-1.",,453,493,T4,13.6,FALSE,
10.1016/j.msea.2014.10.058,Al-Zn-Mg-Cu-0.25Sc-0.10Zr,7000,"SSRT results of Al-Zn-Mg-Cu alloys with different Sc, Zr contents and tempered conditions at a strain rate of 1.33x10-6 s-1.",,479,510,T7,15.3,FALSE,
10.1016/j.msea.2014.10.058,Al-Zn-Mg-Cu-0.25Sc-0.10Zr,7000,"SSRT results of Al-Zn-Mg-Cu alloys with different Sc, Zr contents and tempered conditions at a strain rate of 1.33x10-6 s-1.",,474,501,T7,14.3,FALSE,
10.1016/j.msea.2014.10.058,Al-Zn-Mg-Cu-0.25Sc-0.10Zr,7000,"SSRT results of Al-Zn-Mg-Cu alloys with different Sc, Zr contents and tempered conditions at a strain rate of 1.33x10-6 s-1.",,468,490,T7,16.1,FALSE,
10.1016/j.msea.2014.10.058,Al-Zn-Mg-Cu-0.25Sc-0.10Zr,7000,"SSRT results of Al-Zn-Mg-Cu alloys with different Sc, Zr contents and tempered conditions at a strain rate of 1.33x10-6 s-1.",,467,485,T7,15.5,FALSE,
10.1016/j.scriptamat.2004.07.020,UA,7000,Quasi-static mechanical properties of 7017,7017,274,435,T4,13,FALSE,
10.1016/j.scriptamat.2004.07.020,PA,7000,Quasi-static mechanical properties of 7017,7017,402,469,T6,5,FALSE,
10.1016/j.ijmecsci.2015.10.004,Value,7000,Physical and mechanical properties of 7050-T7451 aluminum alloy.,7050,455,510,T7451,,FALSE,
10.1016/j.msea.2007.10.083,0%,7000,Average room temperature tensile test properties of 7475-T7351,7475,405.76,482.6,T7351,12.11,FALSE,
10.1016/j.msea.2007.10.083,3%,7000,Average room temperature tensile test properties of 7475-T7351,7475,412.17,496.38,T7351,9.82,FALSE,
10.1016/j.msea.2007.10.083,5%,7000,Average room temperature tensile test properties of 7475-T7351,7475,416,497.67,T7351,8.82,FALSE,
10.1016/j.jmatprotec.2006.11.047,AA7075,7000,Tensile properties at room temperature,7075,251,402,,11.6,FALSE,
10.1016/j.jmatprotec.2006.11.047,0.11 wt.% Sc,7000,Tensile properties at room temperature,7075,301,449,,11.7,FALSE,
10.1016/j.jmatprotec.2006.11.047,0.30 wt.% Sc,7000,Tensile properties at room temperature,7075,314,463,,12.2,FALSE,
10.1016/j.msea.2008.07.028,AlZnMgCu-0.16Zr,7000,Mechanical properties and electric conductivity of T6-tempered alloys,,683.6,709.7,T6,8.9,FALSE,
10.1016/j.msea.2008.07.028,AlZnMgCu-0.16Zr-0.2Cr-0.3Yb,7000,Mechanical properties and electric conductivity of T6-tempered alloys,,725.2,747.1,T6,9.3,FALSE,
10.1016/j.matchemphys.2009.05.048,T76,7000,Transverse mechanical properties of differently treated 7050 Al alloy at a strain rate of 2 x 10-6 s-1.,7050,,489,T76,9.1,FALSE,
10.1016/j.matchemphys.2009.05.048,T6,7000,Transverse mechanical properties of differently treated 7050 Al alloy at a strain rate of 2 x 10-6 s-1.,7050,,588,T6,8.6,FALSE,
10.1016/j.matchemphys.2009.05.048,CR4,7000,Transverse mechanical properties of differently treated 7050 Al alloy at a strain rate of 2 x 10-6 s-1.,7050,,624,CR4,6.6,FALSE,
10.1016/j.matchemphys.2009.05.048,CR2,7000,Transverse mechanical properties of differently treated 7050 Al alloy at a strain rate of 2 x 10-6 s-1.,7050,,636,CR2,4.4,FALSE,
